Repository: gona7850-beep/gdp-dashboard

# Nb-Si AM Alloy Design Platform

End-to-end ML platform for Nb-Si-Ti / Nb-alloy (C103) Powder Bed Fusion (LPBF) and Directed Energy Deposition (DED) additive-manufacturing research. Implements an 8-step physics-informed workflow targeting SCI top journals (Acta Mater., npj Comput. Mater., Addit. Manuf.).

> ⚠ **Ethics policy**: this platform integrates only legal Open-Access channels (CrossRef, OpenAlex, Semantic Scholar, arXiv, Unpaywall). Sci-Hub and similar piracy mirrors are explicitly excluded — they violate COPE / Elsevier publishing ethics and would compromise paper submission.

## 8-step workflow (Phase 1: Steps 1–5 + 4.5)

| # | Step | Module | Streamlit page |
|---|---|---|---|
| 1 | Hierarchical Database (composition / process / microstructure / properties) | `core/db.py` | `1_데이터베이스` |
| 2 | Physics-Informed Feature Engineering (VEC, Δχ, δ, sd/sp, Larson-Miller, VED) | `core/features.py` + `core/physics.py` | `2_피처엔지니어링` |
| 3 | Multi-algorithm Benchmarking (RF, XGB, LGBM, CatBoost, GPR, PLS1, BR, …) | `core/models.py` + `core/benchmark.py` | `3_벤치마킹` |
| 4 | SHAP-based XAI (global / local / interaction / **physics validation**) | `core/shap_analysis.py` | `4_SHAP_XAI` |
| 5 | Multi-Objective Bayesian Optimization (BoTorch qNEHVI; sklearn fallback) | `core/mobo.py` | `5_MOBO_파레토` |
| 6 | Literature auto-ingestion (legal OA only) | `core/literature.py` | `6_문헌_수집` |

Phase 2 (planned): Active Learning closed-loop · AM process integration · paper storyline.

## Quick start

```bash
pip install -r requirements.txt

# 1) Streamlit front-end (research workbench)
streamlit run app/streamlit_app.py

# 2) FastAPI back-end (programmatic / future React UI)
uvicorn backend.main:app --reload    # http://localhost:8000/docs

# 3) Gradio standalone demo (HF Spaces deployable)
python gradio_apps/mobo_demo.py
```

## CLI scripts

```bash

# Ingest a CSV (composition + property) into the hierarchical DB
python scripts/ingest.py --csv data/raw/HV_184.csv --target HV --method SPS

# Benchmark all available models
python scripts/train_all.py --target HV --condition RT --models RF,XGB,LGBM

# MOBO batch proposal from paired CSV
python scripts/propose_batch.py --paired data/raw/HV_sigma_51.csv \
    --obj1 HV --obj2 sigma_compressive --q 5
```

## Repository layout

```
app/                # Streamlit pages (Korean filenames)
backend/            # FastAPI routers exposing core/* over HTTP
core/               # Framework-independent ML library
  db.py             # SQLite + 5-table M-P-P-P schema
  physics.py        # VEC, Δχ, δ, ΔH_mix (Miedema), Ω, VED, Rosenthal, Larson-Miller
  features.py       # tabular feature-matrix builder
  models.py         # zoo (RF, XGB, LGBM, CatBoost, GPR, PLS1, BR, …)
  benchmark.py      # 5-fold × 10 seeds + group-CV + permutation/Y-rand tests
  shap_analysis.py  # global/local/interaction + physics validation
  mobo.py           # BoTorch qNEHVI w/ sklearn fallback
  literature.py     # CrossRef / OpenAlex / S2 / arXiv / Unpaywall
gradio_apps/        # Standalone HF-Spaces-deployable demos
scripts/            # CLI entry points
tests/              # pytest test suite
materials_design/   # legacy scoring pipeline (kept for protocol reference)
```

# Nb-Si alloy benchmark dataset

Three CSV files of Nb-silicide composite alloys with mechanical properties,
provided as a real-data benchmark for the AlloyForge ML pipeline.

| File | Rows | Elements (wt%) | Targets |
|---|---|---|---|
| `nb_silicide_hardness.csv` | 184 | **Nb explicit** + Si, Ti, Cr, Al, Hf, Mo, W, Ta, Zr, Y, B, Fe, Ga, Ge, V, Mg, Sn, Re | Vickers hardness (HV) |
| `nb_silicide_with_compressive.csv` | 51 | Nb = balance + 13 alloying elements | HV + compressive σ_max (MPa) at RT |
| `nb_silicide_temp_dependent.csv` | 94 | Nb = balance + 14 alloying elements | HV + compressive σ_max with **test temperature** (25 / 1150-1400 °C) as a process variable |

All compositions are in **weight percent**. In the `_hardness.csv` and `_with_compressive.csv` files there are trailing spaces around values — pandas handles this automatically.

For `_with_compressive.csv` and `_temp_dependent.csv`, the Nb fraction is the
balance: ``Nb_wt = 100 − Σ_other_wt``. This is performed automatically by
``examples/benchmark_real_nb_si.py`` before atomic-fraction conversion.

The dataset originates from a literature survey of Nb-Si in-situ composites
(Nb solid solution + Nb₅Si₃ silicide) reported between roughly 2010 and 2024
for ultra-high-temperature structural applications. Multiple processing
routes (arc melting, directional solidification, powder metallurgy) are
mixed; user code should treat alloy-family / processing-route mismatch as
a source of noise and use group-aware CV.

These files are committed for **reproducibility of the benchmark report**
in `docs/benchmark_nb_si_results.md`. Always cite the original sources
when re-publishing.

File: data/nb_si/nb_silicide_hardness.csv
Nb,Si,Ti,Cr,Al,Hf,Mo,W,Ta,Zr,Y,B,Fe,Ga,Ge,V,Mg,Sn,Re,Vickers_hardness_(Hv)
59.000 ,16.000 ,22.000 ,,3.000 ,,,,,,,,,,,,,,,480.000 
55.000 ,16.000 ,22.000 ,,3.000 ,4.000 ,,,,,,,,,,,,,,500.000 
57.000 ,16.000 ,22.000 ,,3.000 ,,,,,,,2.000 ,,,,,,,,510.000 
54.000 ,16.000 ,22.000 ,5.000 ,3.000 ,,,,,,,,,,,,,,,560.000 
53.000 ,16.000 ,22.000 ,,3.000 ,4.000 ,,,,,,2.000 ,,,,,,,,500.000 
50.000 ,16.000 ,22.000 ,5.000 ,3.000 ,4.000 ,,,,,,,,,,,,,,570.000 
52.000 ,16.000 ,22.000 ,5.000 ,3.000 ,,,,,,,2.000 ,,,,,,,,590.000 
48.000 ,16.000 ,22.000 ,5.000 ,3.000 ,4.000 ,,,,,,2.000 ,,,,,,,,570.000 
59.000 ,16.000 ,22.000 ,,3.000 ,,,,,,,,,,,,,,,470.000 
55.000 ,16.000 ,22.000 ,,3.000 ,4.000 ,,,,,,,,,,,,,,400.000 
57.000 ,16.000 ,22.000 ,,3.000 ,,,,,,,2.000 ,,,,,,,,500.000 
54.000 ,16.000 ,22.000 ,5.000 ,3.000 ,,,,,,,,,,,,,,,540.000 
53.000 ,16.000 ,22.000 ,,3.000 ,4.000 ,,,,,,2.000 ,,,,,,,,410.000 
50.000 ,16.000 ,22.000 ,5.000 ,3.000 ,4.000 ,,,,,,,,,,,,,,510.000 
52.000 ,16.000 ,22.000 ,5.000 ,3.000 ,,,,,,,2.000 ,,,,,,,,570.000 
48.000 ,16.000 ,22.000 ,5.000 ,3.000 ,4.000 ,,,,,,2.000 ,,,,,,,,510.000 
70.000 ,20.500 ,,,,5.400 ,,,,,,,,,,,,4.100 ,,693.000 
70.000 ,20.500 ,,,,5.400 ,,,,,,,,,,,,4.100 ,,588.000 
70.000 ,20.500 ,,,,5.400 ,,,,,,,,,,,,4.100 ,,592.000 
72.100 ,18.900 ,,,5.000 ,,,,,,,,,,,,,4.000 ,,952.000 
72.100 ,18.900 ,,,5.000 ,,,,,,,,,,,,,4.000 ,,977.000 
66.200 ,19.700 ,,4.500 ,,5.300 ,,,,,,,,,,,,4.500 ,,809.000 
66.200 ,19.700 ,,4.500 ,,5.300 ,,,,,,,,,,,,4.500 ,,769.000 
67.600 ,19.400 ,,,4.400 ,5.300 ,,,,,,,,,,,,3.300 ,,915.000 
67.600 ,19.400 ,,,4.400 ,5.300 ,,,,,,,,,,,,3.300 ,,882.000 
67.600 ,19.400 ,,,4.400 ,5.300 ,,,,,,,,,,,,3.300 ,,887.000 
67.600 ,19.400 ,,,4.400 ,5.300 ,,,,,,,,,,,,3.300 ,,879.000 
51.400 ,6.200 ,23.000 ,2.100 ,5.000 ,5.400 ,,,,,,,,,,4.700 ,,2.200 ,,475.000 
51.400 ,6.200 ,23.000 ,2.100 ,5.000 ,5.400 ,,,,,,,,,,4.700 ,,2.200 ,,454.000 
69.300 ,20.500 ,,,,4.400 ,,5.800 ,,,,,,,,,,,,632.000 
69.300 ,20.400 ,,,,5.000 ,,5.200 ,,,,,,,,,,,,538.000 
73.100 ,20.200 ,,,,,4.600 ,2.100 ,,,,,,,,,,,,600.000 
73.300 ,19.200 ,,,,,5.600 ,1.900 ,,,,,,,,,,,,592.000 
65.300 ,22.500 ,,,,4.700 ,4.000 ,3.600 ,,,,,,,,,,,,692.000 
64.500 ,22.800 ,,,,5.300 ,4.800 ,2.600 ,,,,,,,,,,,,569.000 
74.000 ,18.000 ,,,,5.000 ,2.000 ,,1.000 ,,,,,,,,,,,691.000 
74.000 ,18.000 ,,,,5.000 ,2.000 ,,1.000 ,,,,,,,,,,,531.000 
80.000 ,10.000 ,,,,,,10.000 ,,,,,,,,,,,,505.000 
79.900 ,10.000 ,,,,,,10.000 ,,,,,,,,,,,,467.000 
79.000 ,10.000 ,,,,,,10.000 ,,,,1.000 ,,,,,,,,466.000 
78.000 ,10.000 ,,,,,,10.000 ,,,,2.000 ,,,,,,,,512.000 
80.000 ,10.000 ,,,,,,10.000 ,,,,,,,,,,,,505.000 
79.900 ,10.000 ,,,,,,10.000 ,,,,,,,,,,,,467.000 
79.000 ,10.000 ,,,,,,10.000 ,,,,1.000 ,,,,,,,,466.000 
78.000 ,10.000 ,,,,,,10.000 ,,,,2.000 ,,,,,,,,512.000 
80.000 ,10.000 ,,,,,,10.000 ,,,,,,,,,,,,505.000 
79.900 ,10.000 ,,,,,,10.000 ,,,,,,,,,,,,467.000 
79.000 ,10.000 ,,,,,,10.000 ,,,,1.000 ,,,,,,,,466.000 
78.000 ,10.000 ,,,,,,10.000 ,,,,2.000 ,,,,,,,,512.000 
77.000 ,18.000 ,,,,,,,,,,,,,,,,,,814.000 
77.000 ,18.000 ,,,,,,,,,,,,,,,,,,761.000 
77.000 ,18.000 ,,,,,,,,,,,,,,,,,,675.000 
77.000 ,18.000 ,,,,,,,,,,,,,,,,,,687.000 
53.000 ,18.000 ,24.000 ,,,,,,,,,,,,,,,5.000 ,,638.000 
53.000 ,18.000 ,24.000 ,,,,,,,,,,,,,,,5.000 ,,683.000 
72.000 ,18.000 ,,5.000 ,,5.000 ,,,,,,,,,,,,,,586.000 
72.000 ,18.000 ,,5.000 ,,5.000 ,,,,,,,,,,,,,,396.000 
72.000 ,18.000 ,,,5.000 ,5.000 ,,,,,,,,,,,,,,560.000 
72.000 ,18.000 ,,,5.000 ,5.000 ,,,,,,,,,,,,,,426.000 
53.000 ,18.000 ,24.000 ,,,5.000 ,,,,,,,,,,,,,,586.000 
53.000 ,18.000 ,24.000 ,,,5.000 ,,,,,,,,,,,,,,460.000 
64.000 ,4.000 ,20.000 ,6.000 ,,6.000 ,,,,,,,,,,,,,,434.000 
64.000 ,4.000 ,20.000 ,6.000 ,,6.000 ,,,,,,,,,,,,,,357.000 
60.000 ,4.000 ,20.000 ,10.000 ,,6.000 ,,,,,,,,,,,,,,478.000 
60.000 ,4.000 ,20.000 ,10.000 ,,6.000 ,,,,,,,,,,,,,,375.000 
56.000 ,4.000 ,20.000 ,14.000 ,,6.000 ,,,,,,,,,,,,,,517.000 
56.000 ,4.000 ,20.000 ,14.000 ,,6.000 ,,,,,,,,,,,,,,404.000 
56.000 ,4.000 ,20.000 ,14.000 ,,6.000 ,,,,,,,,,,,,,,517.000 
64.000 ,4.000 ,20.000 ,6.000 ,,6.000 ,,,,,,,,,,,,,,434.000 
64.000 ,4.000 ,20.000 ,6.000 ,,6.000 ,,,,,,,,,,,,,,434.000 
60.000 ,16.000 ,20.000 ,2.000 ,2.000 ,2.000 ,,,,,,,,,,,,,,553.000 
59.500 ,16.000 ,20.000 ,2.000 ,2.000 ,2.000 ,,,,,,,,,,,,,0.500 ,582.000 
59.000 ,16.000 ,20.000 ,2.000 ,2.000 ,2.000 ,,,,,,,,,,,,,1.000 ,595.000 
58.500 ,16.000 ,20.000 ,2.000 ,2.000 ,2.000 ,,,,,,,,,,,,,1.500 ,614.000 
58.000 ,16.000 ,20.000 ,2.000 ,2.000 ,2.000 ,,,,,,,,,,,,,2.000 ,625.000 
49.400 ,16.000 ,23.000 ,4.000 ,2.000 ,2.000 ,,,,3.000 ,0.600 ,,,,,,,,,1206.000 
47.700 ,16.000 ,23.000 ,4.000 ,2.000 ,2.000 ,,,,3.000 ,,,,,,,,,,1640.000 
47.400 ,16.000 ,23.000 ,4.000 ,2.000 ,2.000 ,,,,3.000 ,0.600 ,,,,,,,,,1573.000 
48.000 ,18.000 ,24.000 ,5.000 ,,,,,,,,,,,,,,,,716.000 
48.000 ,18.000 ,24.000 ,5.000 ,,,,,,,,,,,,,,,,752.000 
43.000 ,18.000 ,24.000 ,5.000 ,,,,,,,,,,,,,,5.000 ,,612.000 
74.000 ,16.000 ,,,,,10.000 ,,,,,,,,,,,,,750.700 
74.000 ,16.000 ,,,,,10.000 ,,,,,,,,,,,,,757.600 
74.000 ,16.000 ,,,,,10.000 ,,,,,,,,,,,,,723.200 
64.000 ,16.000 ,10.000 ,,,,10.000 ,,,,,,,,,,,,,619.400 
64.000 ,16.000 ,10.000 ,,,,10.000 ,,,,,,,,,,,,,626.500 
64.000 ,16.000 ,10.000 ,,,,10.000 ,,,,,,,,,,,,,602.600 
80.000 ,14.500 , ,5.000 ,0.500 ,,,,,,,,,,,,,,,910.000 
80.000 ,14.000 ,,5.000 ,1.000 ,,,,,,,,,,,,,,,920.000 
80.000 ,13.500 ,,5.000 ,1.500 ,,,,,,,,,,,,,,,940.000 
80.000 ,13.000 ,,5.000 ,2.000 ,,,,,,,,,,,,,,,1000.000 
80.000 ,12.000 ,,5.000 ,3.000 ,,,,,,,,,,,,,,,1200.000 
75.000 ,12.000 ,,5.000 ,3.000 ,,5.000 ,,,,,,,,,,,,,1350.000 
70.000 ,12.000 ,,5.000 ,3.000 ,,10.000 ,,,,,,,,,,,,,1450.000 
81.210 ,18.790 ,,,,,,,,,,,,,,,,,,1031.000 
77.100 ,20.200 ,,,,,,,,,,,,2.700 ,,,,,,1064.000 
81.300 ,18.700 ,,,,,,,,,,,,,,,,,,1031.000 
81.300 ,15.700 ,,,,,,,,,,,,,,,3.000 ,,,985.000 
48.000 ,16.000 ,24.000 ,4.000 ,2.000 ,,,,,6.000 ,,,,,,,,,,661.000 
48.000 ,16.000 ,24.000 ,4.000 ,2.000 ,,,,,6.000 ,,,,,,,,,,717.000 
48.000 ,16.000 ,24.000 ,4.000 ,2.000 ,,,,,6.000 ,,,,,,,,,,700.000 
48.000 ,16.000 ,24.000 ,4.000 ,2.000 ,,,,,6.000 ,,,,,,,,,,820.000 
48.000 ,16.000 ,24.000 ,4.000 ,2.000 ,,,,,6.000 ,,,,,,,,,,776.000 
48.000 ,16.000 ,24.000 ,4.000 ,2.000 ,,,,,6.000 ,,,,,,,,,,816.000 
71.300 ,18.700 ,5.000 ,,,,,,,5.000 ,,,,,,,,,,799.400 
55.000 ,15.000 ,22.000 ,2.000 ,2.000 ,2.000 ,,,,,,,,,,2.000 ,,,,765.000 
55.000 ,15.000 ,22.000 ,2.000 ,2.000 ,2.000 ,,,,,,,,,,2.000 ,,,,789.000 
55.000 ,15.000 ,22.000 ,2.000 ,2.000 ,2.000 ,,,,,,,,,,2.000 ,,,,807.000 
43.000 ,15.000 ,22.000 ,12.000 ,2.000 ,2.000 ,,,,,,,,,,2.000 ,,,,897.000 
43.000 ,15.000 ,22.000 ,12.000 ,2.000 ,2.000 ,,,,,,,,,,2.000 ,,,,910.000 
43.000 ,15.000 ,22.000 ,12.000 ,2.000 ,2.000 ,,,,,,,,,,2.000 ,,,,922.000 
55.000 ,15.000 ,22.000 ,2.000 ,2.000 ,2.000 ,,,,,,,,,,2.000 ,,,,765.000 
55.000 ,15.000 ,22.000 ,2.000 ,2.000 ,2.000 ,,,,,,,,,,2.000 ,,,,789.000 
55.000 ,15.000 ,22.000 ,2.000 ,2.000 ,2.000 ,,,,,,,,,,2.000 ,,,,807.000 
43.000 ,15.000 ,22.000 ,12.000 ,2.000 ,2.000 ,,,,,,,,,,2.000 ,,,,897.000 
43.000 ,15.000 ,22.000 ,12.000 ,2.000 ,2.000 ,,,,,,,,,,2.000 ,,,,910.000 
43.000 ,15.000 ,22.000 ,12.000 ,2.000 ,2.000 ,,,,,,,,,,2.000 ,,,,922.000 
56.000 ,16.000 ,22.000 ,2.000 ,2.000 ,2.000 ,,,,,,,,,,,,,,1049.000 
56.000 ,16.000 ,22.000 ,2.000 ,2.000 ,2.000 ,,,,,,,,,,,,,,1089.000 
56.000 ,16.000 ,22.000 ,2.000 ,2.000 ,2.000 ,,,,,,,,,,,,,,1142.000 
56.000 ,16.000 ,22.000 ,2.000 ,2.000 ,2.000 ,,,,,,,,,,,,,,1150.000 
55.000 ,16.000 ,22.000 ,2.000 ,2.000 ,2.000 ,,,,,,,1.000 ,,,,,,,377.000 
54.000 ,16.000 ,22.000 ,2.000 ,2.000 ,2.000 ,,,,,,,2.000 ,,,,,,,404.000 
52.000 ,16.000 ,22.000 ,2.000 ,2.000 ,2.000 ,,,,,,,4.000 ,,,,,,,445.000 
50.000 ,16.000 ,22.000 ,2.000 ,2.000 ,2.000 ,,,,,,,6.000 ,,,,,,,467.000 
55.000 ,16.000 ,22.000 ,2.000 ,2.000 ,2.000 ,,,,,,,1.000 ,,,,,,,265.000 
54.000 ,16.000 ,22.000 ,2.000 ,2.000 ,2.000 ,,,,,,,2.000 ,,,,,,,287.000 
52.000 ,16.000 ,22.000 ,2.000 ,2.000 ,2.000 ,,,,,,,4.000 ,,,,,,,335.000 
50.000 ,16.000 ,22.000 ,2.000 ,2.000 ,2.000 ,,,,,,,6.000 ,,,,,,,355.000 
55.000 ,16.000 ,22.000 ,2.000 ,2.000 ,2.000 ,,,,,,,1.000 ,,,,,,,265.000 
54.000 ,16.000 ,22.000 ,2.000 ,2.000 ,2.000 ,,,,,,,2.000 ,,,,,,,287.000 
52.000 ,16.000 ,22.000 ,2.000 ,2.000 ,2.000 ,,,,,,,4.000 ,,,,,,,335.000 
50.000 ,16.000 ,22.000 ,2.000 ,2.000 ,2.000 ,,,,,,,6.000 ,,,,,,,355.000 
55.000 ,16.000 ,22.000 ,2.000 ,2.000 ,2.000 ,,,,,,,1.000 ,,,,,,,265.000 
54.000 ,16.000 ,22.000 ,2.000 ,2.000 ,2.000 ,,,,,,,2.000 ,,,,,,,287.000 
52.000 ,16.000 ,22.000 ,2.000 ,2.000 ,2.000 ,,,,,,,4.000 ,,,,,,,335.000 
50.000 ,16.000 ,22.000 ,2.000 ,2.000 ,2.000 ,,,,,,,6.000 ,,,,,,,355.000 
90.000 ,,,,,,,10.000 ,,,,,,,,,,,,220.000 
85.000 ,5.000 ,,,,,,10.000 ,,,,,,,,,,,,310.000 
80.000 ,10.000 ,,,,,,10.000 ,,,,,,,,,,,,345.000 
90.000 ,10.000 ,,,,,,,,,,,,,,,,,,255.000 
85.000 ,10.000 ,,,,,,5.000 ,,,,,,,,,,,,315.000 
90.000 ,,,,,,,10.000 ,,,,,,,,,,,,220.000 
85.000 ,5.000 ,,,,,,10.000 ,,,,,,,,,,,,310.000 
80.000 ,10.000 ,,,,,,10.000 ,,,,,,,,,,,,345.000 
90.000 ,10.000 ,,,,,,,,,,,,,,,,,,255.000 
85.000 ,10.000 ,,,,,,5.000 ,,,,,,,,,,,,315.000 
82.000 ,16.000 ,,,,,,,,,,,2.000 ,,,,,,,364.000 
80.000 ,16.000 ,,,,,,,,,,,4.000 ,,,,,,,394.000 
78.000 ,16.000 ,,,,,,,,,,,6.000 ,,,,,,,441.000 
82.000 ,16.000 ,,,,,,,,,,,2.000 ,,,,,,,241.000 
80.000 ,16.000 ,,,,,,,,,,,4.000 ,,,,,,,286.000 
78.000 ,16.000 ,,,,,,,,,,,6.000 ,,,,,,,319.000 
82.000 ,16.000 ,,,,,,,,,,,2.000 ,,,,,,,241.000 
80.000 ,16.000 ,,,,,,,,,,,4.000 ,,,,,,,286.000 
78.000 ,16.000 ,,,,,,,,,,,6.000 ,,,,,,,319.000 
82.000 ,16.000 ,,,,,,,,,,,2.000 ,,,,,,,241.000 
80.000 ,16.000 ,,,,,,,,,,,4.000 ,,,,,,,286.000 
78.000 ,16.000 ,,,,,,,,,,,6.000 ,,,,,,,319.000 
43.000 ,18.000 ,24.000 ,5.000 ,5.000 ,,,,,,,,,,5.000 ,,,,,840.000 
38.000 ,18.000 ,24.000 ,5.000 ,5.000 ,5.000 ,,,,,,,,,5.000 ,,,,,854.000 
43.000 ,18.000 ,24.000 ,5.000 ,5.000 ,,,,,,,,,,5.000 ,,,,,801.000 
38.000 ,18.000 ,24.000 ,5.000 ,5.000 ,5.000 ,,,,,,,,,5.000 ,,,,,779.000 
60.000 ,8.000 ,20.000 ,6.000 ,,6.000 ,,,,,,,,,,,,,,503.000 
56.000 ,8.000 ,20.000 ,10.000 ,,6.000 ,,,,,,,,,,,,,,521.000 
51.000 ,8.000 ,20.000 ,15.000 ,,6.000 ,,,,,,,,,,,,,,551.000 
60.000 ,8.000 ,20.000 ,6.000 ,,6.000 ,,,,,,,,,,,,,,410.000 
56.000 ,8.000 ,20.000 ,10.000 ,,6.000 ,,,,,,,,,,,,,,452.000 
51.000 ,8.000 ,20.000 ,15.000 ,,6.000 ,,,,,,,,,,,,,,466.000 
60.000 ,8.000 ,20.000 ,6.000 ,,6.000 ,,,,,,,,,,,,,,410.000 
56.000 ,8.000 ,20.000 ,10.000 ,,6.000 ,,,,,,,,,,,,,,452.000 
51.000 ,8.000 ,20.000 ,15.000 ,,6.000 ,,,,,,,,,,,,,,466.000 
60.000 ,8.000 ,20.000 ,6.000 ,,6.000 ,,,,,,,,,,,,,,410.000 
56.000 ,8.000 ,20.000 ,10.000 ,,6.000 ,,,,,,,,,,,,,,452.000 
51.000 ,8.000 ,20.000 ,15.000 ,,6.000 ,,,,,,,,,,,,,,466.000 
60.000 ,8.000 ,20.000 ,6.000 ,,6.000 ,,,,,,,,,,,,,,410.000 
56.000 ,8.000 ,20.000 ,10.000 ,,6.000 ,,,,,,,,,,,,,,452.000 
51.000 ,8.000 ,20.000 ,15.000 ,,6.000 ,,,,,,,,,,,,,,466.000 
60.000 ,8.000 ,20.000 ,6.000 ,,6.000 ,,,,,,,,,,,,,,410.000 
56.000 ,8.000 ,20.000 ,10.000 ,,6.000 ,,,,,,,,,,,,,,452.000 
51.000 ,8.000 ,20.000 ,15.000 ,,6.000 ,,,,,,,,,,,,,,466.000 
60.000 ,8.000 ,20.000 ,6.000 ,,6.000 ,,,,,,,,,,,,,,410.000 
56.000 ,8.000 ,20.000 ,10.000 ,,6.000 ,,,,,,,,,,,,,,452.000 
51.000 ,8.000 ,20.000 ,15.000 ,,6.000 ,,,,,,,,,,,,,,466.000

File: data/nb_si/nb_silicide_temp_dependent.csv
Si,Ti,Cr,Al,Hf,Mo,W,Zr,B,Fe,Ga,V,Mg,Re,Vickers_hardness_(Hv),Compressive_strength_σ_max_(Mpa),Compresisve_test_temp_(℃)
10.000 ,0.000 ,0.000 ,0.000 ,0.000 ,0.000 ,10.000 ,0.000 ,0.000 ,0.000 ,0.000 ,0.000 ,0.000 ,0.000 ,505.000 ,825.000 ,1200.000 
10.000 ,0.000 ,0.000 ,0.000 ,0.000 ,0.000 ,10.000 ,0.000 ,0.000 ,0.000 ,0.000 ,0.000 ,0.000 ,0.000 ,467.000 ,855.000 ,1200.000 
10.000 ,0.000 ,0.000 ,0.000 ,0.000 ,0.000 ,10.000 ,0.000 ,1.000 ,0.000 ,0.000 ,0.000 ,0.000 ,0.000 ,466.000 ,875.000 ,1200.000 
10.000 ,0.000 ,0.000 ,0.000 ,0.000 ,0.000 ,10.000 ,0.000 ,2.000 ,0.000 ,0.000 ,0.000 ,0.000 ,0.000 ,512.000 ,900.000 ,1200.000 
10.000 ,0.000 ,0.000 ,0.000 ,0.000 ,0.000 ,10.000 ,0.000 ,0.000 ,0.000 ,0.000 ,0.000 ,0.000 ,0.000 ,505.000 ,400.000 ,1400.000 
10.000 ,0.000 ,0.000 ,0.000 ,0.000 ,0.000 ,10.000 ,0.000 ,0.000 ,0.000 ,0.000 ,0.000 ,0.000 ,0.000 ,467.000 ,415.000 ,1400.000 
10.000 ,0.000 ,0.000 ,0.000 ,0.000 ,0.000 ,10.000 ,0.000 ,1.000 ,0.000 ,0.000 ,0.000 ,0.000 ,0.000 ,466.000 ,430.000 ,1400.000 
10.000 ,0.000 ,0.000 ,0.000 ,0.000 ,0.000 ,10.000 ,0.000 ,2.000 ,0.000 ,0.000 ,0.000 ,0.000 ,0.000 ,512.000 ,470.000 ,1400.000 
10.000 ,0.000 ,0.000 ,0.000 ,0.000 ,0.000 ,10.000 ,0.000 ,0.000 ,0.000 ,0.000 ,0.000 ,0.000 ,0.000 ,505.000 ,1370.000 ,25.000 
10.000 ,0.000 ,0.000 ,0.000 ,0.000 ,0.000 ,10.000 ,0.000 ,0.000 ,0.000 ,0.000 ,0.000 ,0.000 ,0.000 ,467.000 ,1300.000 ,25.000 
10.000 ,0.000 ,0.000 ,0.000 ,0.000 ,0.000 ,10.000 ,0.000 ,1.000 ,0.000 ,0.000 ,0.000 ,0.000 ,0.000 ,466.000 ,1310.000 ,25.000 
10.000 ,0.000 ,0.000 ,0.000 ,0.000 ,0.000 ,10.000 ,0.000 ,2.000 ,0.000 ,0.000 ,0.000 ,0.000 ,0.000 ,512.000 ,1450.000 ,25.000 
4.000 ,20.000 ,10.000 ,0.000 ,6.000 ,0.000 ,0.000 ,0.000 ,0.000 ,0.000 ,0.000 ,0.000 ,0.000 ,0.000 ,478.000 ,830.000 ,25.000 
4.000 ,20.000 ,10.000 ,0.000 ,6.000 ,0.000 ,0.000 ,0.000 ,0.000 ,0.000 ,0.000 ,0.000 ,0.000 ,0.000 ,375.000 ,1190.000 ,25.000 
4.000 ,20.000 ,14.000 ,0.000 ,6.000 ,0.000 ,0.000 ,0.000 ,0.000 ,0.000 ,0.000 ,0.000 ,0.000 ,0.000 ,517.000 ,1260.000 ,25.000 
16.000 ,20.000 ,2.000 ,2.000 ,2.000 ,0.000 ,0.000 ,0.000 ,0.000 ,0.000 ,0.000 ,0.000 ,0.000 ,0.000 ,553.000 ,2089.000 ,25.000 
16.000 ,20.000 ,2.000 ,2.000 ,2.000 ,0.000 ,0.000 ,0.000 ,0.000 ,0.000 ,0.000 ,0.000 ,0.000 ,0.500 ,582.000 ,2209.000 ,25.000 
16.000 ,20.000 ,2.000 ,2.000 ,2.000 ,0.000 ,0.000 ,0.000 ,0.000 ,0.000 ,0.000 ,0.000 ,0.000 ,1.000 ,595.000 ,2265.000 ,25.000 
16.000 ,20.000 ,2.000 ,2.000 ,2.000 ,0.000 ,0.000 ,0.000 ,0.000 ,0.000 ,0.000 ,0.000 ,0.000 ,1.500 ,614.000 ,2273.000 ,25.000 
16.000 ,20.000 ,2.000 ,2.000 ,2.000 ,0.000 ,0.000 ,0.000 ,0.000 ,0.000 ,0.000 ,0.000 ,0.000 ,2.000 ,625.000 ,2362.000 ,25.000 
16.000 ,0.000 ,0.000 ,0.000 ,0.000 ,10.000 ,0.000 ,0.000 ,0.000 ,0.000 ,0.000 ,0.000 ,0.000 ,0.000 ,750.700 ,2320.000 ,25.000 
16.000 ,0.000 ,0.000 ,0.000 ,0.000 ,10.000 ,0.000 ,0.000 ,0.000 ,0.000 ,0.000 ,0.000 ,0.000 ,0.000 ,757.600 ,2359.000 ,25.000 
16.000 ,0.000 ,0.000 ,0.000 ,0.000 ,10.000 ,0.000 ,0.000 ,0.000 ,0.000 ,0.000 ,0.000 ,0.000 ,0.000 ,723.200 ,2015.000 ,25.000 
16.000 ,10.000 ,0.000 ,0.000 ,0.000 ,10.000 ,0.000 ,0.000 ,0.000 ,0.000 ,0.000 ,0.000 ,0.000 ,0.000 ,619.400 ,2067.000 ,25.000 
16.000 ,10.000 ,0.000 ,0.000 ,0.000 ,10.000 ,0.000 ,0.000 ,0.000 ,0.000 ,0.000 ,0.000 ,0.000 ,0.000 ,626.500 ,2143.000 ,25.000 
16.000 ,10.000 ,0.000 ,0.000 ,0.000 ,10.000 ,0.000 ,0.000 ,0.000 ,0.000 ,0.000 ,0.000 ,0.000 ,0.000 ,602.600 ,1977.000 ,25.000 
14.500 ,0.000 ,5.000 ,0.500 ,0.000 ,0.000 ,0.000 ,0.000 ,0.000 ,0.000 ,0.000 ,0.000 ,0.000 ,0.000 ,910.000 ,2054.000 ,25.000 
14.000 ,0.000 ,5.000 ,1.000 ,0.000 ,0.000 ,0.000 ,0.000 ,0.000 ,0.000 ,0.000 ,0.000 ,0.000 ,0.000 ,920.000 ,1931.000 ,25.000 
13.500 ,0.000 ,5.000 ,1.500 ,0.000 ,0.000 ,0.000 ,0.000 ,0.000 ,0.000 ,0.000 ,0.000 ,0.000 ,0.000 ,940.000 ,1846.000 ,25.000 
13.000 ,0.000 ,5.000 ,2.000 ,0.000 ,0.000 ,0.000 ,0.000 ,0.000 ,0.000 ,0.000 ,0.000 ,0.000 ,0.000 ,1000.000 ,1785.000 ,25.000 
12.000 ,0.000 ,5.000 ,3.000 ,0.000 ,0.000 ,0.000 ,0.000 ,0.000 ,0.000 ,0.000 ,0.000 ,0.000 ,0.000 ,1200.000 ,1797.000 ,25.000 
12.000 ,0.000 ,5.000 ,3.000 ,0.000 ,5.000 ,0.000 ,0.000 ,0.000 ,0.000 ,0.000 ,0.000 ,0.000 ,0.000 ,1350.000 ,1792.000 ,25.000 
12.000 ,0.000 ,5.000 ,3.000 ,0.000 ,10.000 ,0.000 ,0.000 ,0.000 ,0.000 ,0.000 ,0.000 ,0.000 ,0.000 ,1450.000 ,1950.000 ,25.000 
18.790 ,0.000 ,0.000 ,0.000 ,0.000 ,0.000 ,0.000 ,0.000 ,0.000 ,0.000 ,0.000 ,0.000 ,0.000 ,0.000 ,1031.000 ,1350.000 ,25.000 
20.200 ,0.000 ,0.000 ,0.000 ,0.000 ,0.000 ,0.000 ,0.000 ,0.000 ,0.000 ,2.700 ,0.000 ,0.000 ,0.000 ,1064.000 ,2800.000 ,25.000 
15.700 ,0.000 ,0.000 ,0.000 ,0.000 ,0.000 ,0.000 ,0.000 ,0.000 ,0.000 ,0.000 ,0.000 ,3.000 ,0.000 ,985.000 ,1400.000 ,25.000 
16.000 ,24.000 ,4.000 ,2.000 ,0.000 ,0.000 ,0.000 ,6.000 ,0.000 ,0.000 ,0.000 ,0.000 ,0.000 ,0.000 ,661.000 ,1337.000 ,25.000 
16.000 ,24.000 ,4.000 ,2.000 ,0.000 ,0.000 ,0.000 ,6.000 ,0.000 ,0.000 ,0.000 ,0.000 ,0.000 ,0.000 ,717.000 ,1546.000 ,25.000 
16.000 ,24.000 ,4.000 ,2.000 ,0.000 ,0.000 ,0.000 ,6.000 ,0.000 ,0.000 ,0.000 ,0.000 ,0.000 ,0.000 ,700.000 ,1518.000 ,25.000 
16.000 ,24.000 ,4.000 ,2.000 ,0.000 ,0.000 ,0.000 ,6.000 ,0.000 ,0.000 ,0.000 ,0.000 ,0.000 ,0.000 ,820.000 ,1990.000 ,25.000 
16.000 ,24.000 ,4.000 ,2.000 ,0.000 ,0.000 ,0.000 ,6.000 ,0.000 ,0.000 ,0.000 ,0.000 ,0.000 ,0.000 ,776.000 ,2088.000 ,25.000 
16.000 ,24.000 ,4.000 ,2.000 ,0.000 ,0.000 ,0.000 ,6.000 ,0.000 ,0.000 ,0.000 ,0.000 ,0.000 ,0.000 ,816.000 ,1486.000 ,25.000 
18.700 ,5.000 ,0.000 ,0.000 ,0.000 ,0.000 ,0.000 ,5.000 ,0.000 ,0.000 ,0.000 ,0.000 ,0.000 ,0.000 ,799.400 ,2236.000 ,25.000 
15.000 ,22.000 ,2.000 ,2.000 ,2.000 ,0.000 ,0.000 ,0.000 ,0.000 ,0.000 ,0.000 ,2.000 ,0.000 ,0.000 ,765.000 ,348.000 ,1250.000 
15.000 ,22.000 ,2.000 ,2.000 ,2.000 ,0.000 ,0.000 ,0.000 ,0.000 ,0.000 ,0.000 ,2.000 ,0.000 ,0.000 ,789.000 ,503.000 ,1250.000 
15.000 ,22.000 ,2.000 ,2.000 ,2.000 ,0.000 ,0.000 ,0.000 ,0.000 ,0.000 ,0.000 ,2.000 ,0.000 ,0.000 ,807.000 ,519.000 ,1250.000 
15.000 ,22.000 ,12.000 ,2.000 ,2.000 ,0.000 ,0.000 ,0.000 ,0.000 ,0.000 ,0.000 ,2.000 ,0.000 ,0.000 ,897.000 ,217.000 ,1250.000 
15.000 ,22.000 ,12.000 ,2.000 ,2.000 ,0.000 ,0.000 ,0.000 ,0.000 ,0.000 ,0.000 ,2.000 ,0.000 ,0.000 ,910.000 ,291.000 ,1250.000 
15.000 ,22.000 ,12.000 ,2.000 ,2.000 ,0.000 ,0.000 ,0.000 ,0.000 ,0.000 ,0.000 ,2.000 ,0.000 ,0.000 ,922.000 ,305.000 ,1250.000 
15.000 ,22.000 ,2.000 ,2.000 ,2.000 ,0.000 ,0.000 ,0.000 ,0.000 ,0.000 ,0.000 ,2.000 ,0.000 ,0.000 ,765.000 ,330.000 ,1350.000 
15.000 ,22.000 ,2.000 ,2.000 ,2.000 ,0.000 ,0.000 ,0.000 ,0.000 ,0.000 ,0.000 ,2.000 ,0.000 ,0.000 ,789.000 ,418.000 ,1350.000 
15.000 ,22.000 ,2.000 ,2.000 ,2.000 ,0.000 ,0.000 ,0.000 ,0.000 ,0.000 ,0.000 ,2.000 ,0.000 ,0.000 ,807.000 ,430.000 ,1350.000 
15.000 ,22.000 ,12.000 ,2.000 ,2.000 ,0.000 ,0.000 ,0.000 ,0.000 ,0.000 ,0.000 ,2.000 ,0.000 ,0.000 ,897.000 ,92.000 ,1350.000 
15.000 ,22.000 ,12.000 ,2.000 ,2.000 ,0.000 ,0.000 ,0.000 ,0.000 ,0.000 ,0.000 ,2.000 ,0.000 ,0.000 ,910.000 ,121.000 ,1350.000 
15.000 ,22.000 ,12.000 ,2.000 ,2.000 ,0.000 ,0.000 ,0.000 ,0.000 ,0.000 ,0.000 ,2.000 ,0.000 ,0.000 ,922.000 ,132.000 ,1350.000 
16.000 ,22.000 ,2.000 ,2.000 ,2.000 ,0.000 ,0.000 ,0.000 ,0.000 ,1.000 ,0.000 ,0.000 ,0.000 ,0.000 ,265.000 ,1830.000 ,25.000 
16.000 ,22.000 ,2.000 ,2.000 ,2.000 ,0.000 ,0.000 ,0.000 ,0.000 ,2.000 ,0.000 ,0.000 ,0.000 ,0.000 ,287.000 ,1798.000 ,25.000 
16.000 ,22.000 ,2.000 ,2.000 ,2.000 ,0.000 ,0.000 ,0.000 ,0.000 ,4.000 ,0.000 ,0.000 ,0.000 ,0.000 ,335.000 ,1801.000 ,25.000 
16.000 ,22.000 ,2.000 ,2.000 ,2.000 ,0.000 ,0.000 ,0.000 ,0.000 ,6.000 ,0.000 ,0.000 ,0.000 ,0.000 ,355.000 ,1845.000 ,25.000 
16.000 ,22.000 ,2.000 ,2.000 ,2.000 ,0.000 ,0.000 ,0.000 ,0.000 ,1.000 ,0.000 ,0.000 ,0.000 ,0.000 ,265.000 ,305.000 ,1250.000 
16.000 ,22.000 ,2.000 ,2.000 ,2.000 ,0.000 ,0.000 ,0.000 ,0.000 ,2.000 ,0.000 ,0.000 ,0.000 ,0.000 ,287.000 ,295.000 ,1250.000 
16.000 ,22.000 ,2.000 ,2.000 ,2.000 ,0.000 ,0.000 ,0.000 ,0.000 ,4.000 ,0.000 ,0.000 ,0.000 ,0.000 ,335.000 ,280.000 ,1250.000 
16.000 ,22.000 ,2.000 ,2.000 ,2.000 ,0.000 ,0.000 ,0.000 ,0.000 ,6.000 ,0.000 ,0.000 ,0.000 ,0.000 ,355.000 ,195.000 ,1250.000 
16.000 ,22.000 ,2.000 ,2.000 ,2.000 ,0.000 ,0.000 ,0.000 ,0.000 ,1.000 ,0.000 ,0.000 ,0.000 ,0.000 ,265.000 ,195.000 ,1350.000 
16.000 ,22.000 ,2.000 ,2.000 ,2.000 ,0.000 ,0.000 ,0.000 ,0.000 ,2.000 ,0.000 ,0.000 ,0.000 ,0.000 ,287.000 ,176.000 ,1350.000 
16.000 ,22.000 ,2.000 ,2.000 ,2.000 ,0.000 ,0.000 ,0.000 ,0.000 ,4.000 ,0.000 ,0.000 ,0.000 ,0.000 ,335.000 ,165.000 ,1350.000 
16.000 ,22.000 ,2.000 ,2.000 ,2.000 ,0.000 ,0.000 ,0.000 ,0.000 ,6.000 ,0.000 ,0.000 ,0.000 ,0.000 ,355.000 ,87.000 ,1350.000 
16.000 ,0.000 ,0.000 ,0.000 ,0.000 ,0.000 ,0.000 ,0.000 ,0.000 ,2.000 ,0.000 ,0.000 ,0.000 ,0.000 ,241.000 ,1505.000 ,25.000 
16.000 ,0.000 ,0.000 ,0.000 ,0.000 ,0.000 ,0.000 ,0.000 ,0.000 ,4.000 ,0.000 ,0.000 ,0.000 ,0.000 ,286.000 ,1558.000 ,25.000 
16.000 ,0.000 ,0.000 ,0.000 ,0.000 ,0.000 ,0.000 ,0.000 ,0.000 ,6.000 ,0.000 ,0.000 ,0.000 ,0.000 ,319.000 ,1650.000 ,25.000 
16.000 ,0.000 ,0.000 ,0.000 ,0.000 ,0.000 ,0.000 ,0.000 ,0.000 ,2.000 ,0.000 ,0.000 ,0.000 ,0.000 ,241.000 ,543.000 ,1250.000 
16.000 ,0.000 ,0.000 ,0.000 ,0.000 ,0.000 ,0.000 ,0.000 ,0.000 ,4.000 ,0.000 ,0.000 ,0.000 ,0.000 ,286.000 ,452.000 ,1250.000 
16.000 ,0.000 ,0.000 ,0.000 ,0.000 ,0.000 ,0.000 ,0.000 ,0.000 ,6.000 ,0.000 ,0.000 ,0.000 ,0.000 ,319.000 ,445.000 ,1250.000 
16.000 ,0.000 ,0.000 ,0.000 ,0.000 ,0.000 ,0.000 ,0.000 ,0.000 ,2.000 ,0.000 ,0.000 ,0.000 ,0.000 ,241.000 ,322.000 ,1350.000 
16.000 ,0.000 ,0.000 ,0.000 ,0.000 ,0.000 ,0.000 ,0.000 ,0.000 ,4.000 ,0.000 ,0.000 ,0.000 ,0.000 ,286.000 ,293.000 ,1350.000 
16.000 ,0.000 ,0.000 ,0.000 ,0.000 ,0.000 ,0.000 ,0.000 ,0.000 ,6.000 ,0.000 ,0.000 ,0.000 ,0.000 ,319.000 ,280.000 ,1350.000 
8.000 ,20.000 ,6.000 ,0.000 ,6.000 ,0.000 ,0.000 ,0.000 ,0.000 ,0.000 ,0.000 ,0.000 ,0.000 ,0.000 ,410.000 ,1044.000 ,25.000 
8.000 ,20.000 ,10.000 ,0.000 ,6.000 ,0.000 ,0.000 ,0.000 ,0.000 ,0.000 ,0.000 ,0.000 ,0.000 ,0.000 ,452.000 ,1100.000 ,25.000 
8.000 ,20.000 ,15.000 ,0.000 ,6.000 ,0.000 ,0.000 ,0.000 ,0.000 ,0.000 ,0.000 ,0.000 ,0.000 ,0.000 ,466.000 ,1386.000 ,25.000 
8.000 ,20.000 ,6.000 ,0.000 ,6.000 ,0.000 ,0.000 ,0.000 ,0.000 ,0.000 ,0.000 ,0.000 ,0.000 ,0.000 ,410.000 ,1044.000 ,25.000 
8.000 ,20.000 ,10.000 ,0.000 ,6.000 ,0.000 ,0.000 ,0.000 ,0.000 ,0.000 ,0.000 ,0.000 ,0.000 ,0.000 ,452.000 ,1100.000 ,25.000 
8.000 ,20.000 ,15.000 ,0.000 ,6.000 ,0.000 ,0.000 ,0.000 ,0.000 ,0.000 ,0.000 ,0.000 ,0.000 ,0.000 ,466.000 ,1386.000 ,25.000 
8.000 ,20.000 ,6.000 ,0.000 ,6.000 ,0.000 ,0.000 ,0.000 ,0.000 ,0.000 ,0.000 ,0.000 ,0.000 ,0.000 ,410.000 ,1044.000 ,25.000 
8.000 ,20.000 ,10.000 ,0.000 ,6.000 ,0.000 ,0.000 ,0.000 ,0.000 ,0.000 ,0.000 ,0.000 ,0.000 ,0.000 ,452.000 ,1100.000 ,25.000 
8.000 ,20.000 ,15.000 ,0.000 ,6.000 ,0.000 ,0.000 ,0.000 ,0.000 ,0.000 ,0.000 ,0.000 ,0.000 ,0.000 ,466.000 ,1386.000 ,25.000 
8.000 ,20.000 ,6.000 ,0.000 ,6.000 ,0.000 ,0.000 ,0.000 ,0.000 ,0.000 ,0.000 ,0.000 ,0.000 ,0.000 ,410.000 ,335.000 ,1150.000 
8.000 ,20.000 ,10.000 ,0.000 ,6.000 ,0.000 ,0.000 ,0.000 ,0.000 ,0.000 ,0.000 ,0.000 ,0.000 ,0.000 ,452.000 ,348.000 ,1150.000 
8.000 ,20.000 ,15.000 ,0.000 ,6.000 ,0.000 ,0.000 ,0.000 ,0.000 ,0.000 ,0.000 ,0.000 ,0.000 ,0.000 ,466.000 ,414.000 ,1150.000 
8.000 ,20.000 ,6.000 ,0.000 ,6.000 ,0.000 ,0.000 ,0.000 ,0.000 ,0.000 ,0.000 ,0.000 ,0.000 ,0.000 ,410.000 ,315.000 ,1250.000 
8.000 ,20.000 ,10.000 ,0.000 ,6.000 ,0.000 ,0.000 ,0.000 ,0.000 ,0.000 ,0.000 ,0.000 ,0.000 ,0.000 ,452.000 ,253.000 ,1250.000 
8.000 ,20.000 ,15.000 ,0.000 ,6.000 ,0.000 ,0.000 ,0.000 ,0.000 ,0.000 ,0.000 ,0.000 ,0.000 ,0.000 ,466.000 ,246.000 ,1250.000 
8.000 ,20.000 ,6.000 ,0.000 ,6.000 ,0.000 ,0.000 ,0.000 ,0.000 ,0.000 ,0.000 ,0.000 ,0.000 ,0.000 ,410.000 ,219.000 ,1350.000 
8.000 ,20.000 ,10.000 ,0.000 ,6.000 ,0.000 ,0.000 ,0.000 ,0.000 ,0.000 ,0.000 ,0.000 ,0.000 ,0.000 ,452.000 ,108.000 ,1350.000 
8.000 ,20.000 ,15.000 ,0.000 ,6.000 ,0.000 ,0.000 ,0.000 ,0.000 ,0.000 ,0.000 ,0.000 ,0.000 ,0.000 ,466.000 ,103.000 ,1350.000

File: data/nb_si/nb_silicide_with_compressive.csv
Si,Ti,Cr,Al,Hf,Mo,W,Zr,B,Fe,Ga,Mg,Re,Vickers_hardness_(Hv),Compressive_strength_σ_max_(Mpa)
10.000 ,0.000 ,0.000 ,0.000 ,0.000 ,0.000 ,10.000 ,0.000 ,0.000 ,0.000 ,0.000 ,0.000 ,0.000 ,505.000 ,1370.000 
10.000 ,0.000 ,0.000 ,0.000 ,0.000 ,0.000 ,10.000 ,0.000 ,0.000 ,0.000 ,0.000 ,0.000 ,0.000 ,467.000 ,1300.000 
10.000 ,0.000 ,0.000 ,0.000 ,0.000 ,0.000 ,10.000 ,0.000 ,1.000 ,0.000 ,0.000 ,0.000 ,0.000 ,466.000 ,1310.000 
10.000 ,0.000 ,0.000 ,0.000 ,0.000 ,0.000 ,10.000 ,0.000 ,2.000 ,0.000 ,0.000 ,0.000 ,0.000 ,512.000 ,1450.000 
4.000 ,20.000 ,10.000 ,0.000 ,6.000 ,0.000 ,0.000 ,0.000 ,0.000 ,0.000 ,0.000 ,0.000 ,0.000 ,478.000 ,830.000 
4.000 ,20.000 ,10.000 ,0.000 ,6.000 ,0.000 ,0.000 ,0.000 ,0.000 ,0.000 ,0.000 ,0.000 ,0.000 ,375.000 ,1190.000 
4.000 ,20.000 ,14.000 ,0.000 ,6.000 ,0.000 ,0.000 ,0.000 ,0.000 ,0.000 ,0.000 ,0.000 ,0.000 ,517.000 ,1260.000 
16.000 ,20.000 ,2.000 ,2.000 ,2.000 ,0.000 ,0.000 ,0.000 ,0.000 ,0.000 ,0.000 ,0.000 ,0.000 ,553.000 ,2089.000 
16.000 ,20.000 ,2.000 ,2.000 ,2.000 ,0.000 ,0.000 ,0.000 ,0.000 ,0.000 ,0.000 ,0.000 ,0.500 ,582.000 ,2209.000 
16.000 ,20.000 ,2.000 ,2.000 ,2.000 ,0.000 ,0.000 ,0.000 ,0.000 ,0.000 ,0.000 ,0.000 ,1.000 ,595.000 ,2265.000 
16.000 ,20.000 ,2.000 ,2.000 ,2.000 ,0.000 ,0.000 ,0.000 ,0.000 ,0.000 ,0.000 ,0.000 ,1.500 ,614.000 ,2273.000 
16.000 ,20.000 ,2.000 ,2.000 ,2.000 ,0.000 ,0.000 ,0.000 ,0.000 ,0.000 ,0.000 ,0.000 ,2.000 ,625.000 ,2362.000 
16.000 ,0.000 ,0.000 ,0.000 ,0.000 ,10.000 ,0.000 ,0.000 ,0.000 ,0.000 ,0.000 ,0.000 ,0.000 ,750.700 ,2320.000 
16.000 ,0.000 ,0.000 ,0.000 ,0.000 ,10.000 ,0.000 ,0.000 ,0.000 ,0.000 ,0.000 ,0.000 ,0.000 ,757.600 ,2359.000 
16.000 ,0.000 ,0.000 ,0.000 ,0.000 ,10.000 ,0.000 ,0.000 ,0.000 ,0.000 ,0.000 ,0.000 ,0.000 ,723.200 ,2015.000 
16.000 ,10.000 ,0.000 ,0.000 ,0.000 ,10.000 ,0.000 ,0.000 ,0.000 ,0.000 ,0.000 ,0.000 ,0.000 ,619.400 ,2067.000 
16.000 ,10.000 ,0.000 ,0.000 ,0.000 ,10.000 ,0.000 ,0.000 ,0.000 ,0.000 ,0.000 ,0.000 ,0.000 ,626.500 ,2143.000 
16.000 ,10.000 ,0.000 ,0.000 ,0.000 ,10.000 ,0.000 ,0.000 ,0.000 ,0.000 ,0.000 ,0.000 ,0.000 ,602.600 ,1977.000 
14.500 ,0.000 ,5.000 ,0.500 ,0.000 ,0.000 ,0.000 ,0.000 ,0.000 ,0.000 ,0.000 ,0.000 ,0.000 ,910.000 ,2054.000 
14.000 ,0.000 ,5.000 ,1.000 ,0.000 ,0.000 ,0.000 ,0.000 ,0.000 ,0.000 ,0.000 ,0.000 ,0.000 ,920.000 ,1931.000 
13.500 ,0.000 ,5.000 ,1.500 ,0.000 ,0.000 ,0.000 ,0.000 ,0.000 ,0.000 ,0.000 ,0.000 ,0.000 ,940.000 ,1846.000 
13.000 ,0.000 ,5.000 ,2.000 ,0.000 ,0.000 ,0.000 ,0.000 ,0.000 ,0.000 ,0.000 ,0.000 ,0.000 ,1000.000 ,1785.000 
12.000 ,0.000 ,5.000 ,3.000 ,0.000 ,0.000 ,0.000 ,0.000 ,0.000 ,0.000 ,0.000 ,0.000 ,0.000 ,1200.000 ,1797.000 
12.000 ,0.000 ,5.000 ,3.000 ,0.000 ,5.000 ,0.000 ,0.000 ,0.000 ,0.000 ,0.000 ,0.000 ,0.000 ,1350.000 ,1792.000 
12.000 ,0.000 ,5.000 ,3.000 ,0.000 ,10.000 ,0.000 ,0.000 ,0.000 ,0.000 ,0.000 ,0.000 ,0.000 ,1450.000 ,1950.000 
18.790 ,0.000 ,0.000 ,0.000 ,0.000 ,0.000 ,0.000 ,0.000 ,0.000 ,0.000 ,0.000 ,0.000 ,0.000 ,1031.000 ,1350.000 
20.200 ,0.000 ,0.000 ,0.000 ,0.000 ,0.000 ,0.000 ,0.000 ,0.000 ,0.000 ,2.700 ,0.000 ,0.000 ,1064.000 ,2800.000 
15.700 ,0.000 ,0.000 ,0.000 ,0.000 ,0.000 ,0.000 ,0.000 ,0.000 ,0.000 ,0.000 ,3.000 ,0.000 ,985.000 ,1400.000 
16.000 ,24.000 ,4.000 ,2.000 ,0.000 ,0.000 ,0.000 ,6.000 ,0.000 ,0.000 ,0.000 ,0.000 ,0.000 ,661.000 ,1337.000 
16.000 ,24.000 ,4.000 ,2.000 ,0.000 ,0.000 ,0.000 ,6.000 ,0.000 ,0.000 ,0.000 ,0.000 ,0.000 ,717.000 ,1546.000 
16.000 ,24.000 ,4.000 ,2.000 ,0.000 ,0.000 ,0.000 ,6.000 ,0.000 ,0.000 ,0.000 ,0.000 ,0.000 ,700.000 ,1518.000 
16.000 ,24.000 ,4.000 ,2.000 ,0.000 ,0.000 ,0.000 ,6.000 ,0.000 ,0.000 ,0.000 ,0.000 ,0.000 ,820.000 ,1990.000 
16.000 ,24.000 ,4.000 ,2.000 ,0.000 ,0.000 ,0.000 ,6.000 ,0.000 ,0.000 ,0.000 ,0.000 ,0.000 ,776.000 ,2088.000 
16.000 ,24.000 ,4.000 ,2.000 ,0.000 ,0.000 ,0.000 ,6.000 ,0.000 ,0.000 ,0.000 ,0.000 ,0.000 ,816.000 ,1486.000 
18.700 ,5.000 ,0.000 ,0.000 ,0.000 ,0.000 ,0.000 ,5.000 ,0.000 ,0.000 ,0.000 ,0.000 ,0.000 ,799.400 ,2236.000 
16.000 ,22.000 ,2.000 ,2.000 ,2.000 ,0.000 ,0.000 ,0.000 ,0.000 ,1.000 ,0.000 ,0.000 ,0.000 ,265.000 ,1830.000 
16.000 ,22.000 ,2.000 ,2.000 ,2.000 ,0.000 ,0.000 ,0.000 ,0.000 ,2.000 ,0.000 ,0.000 ,0.000 ,287.000 ,1798.000 
16.000 ,22.000 ,2.000 ,2.000 ,2.000 ,0.000 ,0.000 ,0.000 ,0.000 ,4.000 ,0.000 ,0.000 ,0.000 ,335.000 ,1801.000 
16.000 ,22.000 ,2.000 ,2.000 ,2.000 ,0.000 ,0.000 ,0.000 ,0.000 ,6.000 ,0.000 ,0.000 ,0.000 ,355.000 ,1845.000 
16.000 ,0.000 ,0.000 ,0.000 ,0.000 ,0.000 ,0.000 ,0.000 ,0.000 ,2.000 ,0.000 ,0.000 ,0.000 ,241.000 ,1505.000 
16.000 ,0.000 ,0.000 ,0.000 ,0.000 ,0.000 ,0.000 ,0.000 ,0.000 ,4.000 ,0.000 ,0.000 ,0.000 ,286.000 ,1558.000 
16.000 ,0.000 ,0.000 ,0.000 ,0.000 ,0.000 ,0.000 ,0.000 ,0.000 ,6.000 ,0.000 ,0.000 ,0.000 ,319.000 ,1650.000 
8.000 ,20.000 ,6.000 ,0.000 ,6.000 ,0.000 ,0.000 ,0.000 ,0.000 ,0.000 ,0.000 ,0.000 ,0.000 ,410.000 ,1044.000 
8.000 ,20.000 ,10.000 ,0.000 ,6.000 ,0.000 ,0.000 ,0.000 ,0.000 ,0.000 ,0.000 ,0.000 ,0.000 ,452.000 ,1100.000 
8.000 ,20.000 ,15.000 ,0.000 ,6.000 ,0.000 ,0.000 ,0.000 ,0.000 ,0.000 ,0.000 ,0.000 ,0.000 ,466.000 ,1386.000 
8.000 ,20.000 ,6.000 ,0.000 ,6.000 ,0.000 ,0.000 ,0.000 ,0.000 ,0.000 ,0.000 ,0.000 ,0.000 ,410.000 ,1044.000 
8.000 ,20.000 ,10.000 ,0.000 ,6.000 ,0.000 ,0.000 ,0.000 ,0.000 ,0.000 ,0.000 ,0.000 ,0.000 ,452.000 ,1100.000 
8.000 ,20.000 ,15.000 ,0.000 ,6.000 ,0.000 ,0.000 ,0.000 ,0.000 ,0.000 ,0.000 ,0.000 ,0.000 ,466.000 ,1386.000 
8.000 ,20.000 ,6.000 ,0.000 ,6.000 ,0.000 ,0.000 ,0.000 ,0.000 ,0.000 ,0.000 ,0.000 ,0.000 ,410.000 ,1044.000 
8.000 ,20.000 ,10.000 ,0.000 ,6.000 ,0.000 ,0.000 ,0.000 ,0.000 ,0.000 ,0.000 ,0.000 ,0.000 ,452.000 ,1100.000 
8.000 ,20.000 ,15.000 ,0.000 ,6.000 ,0.000 ,0.000 ,0.000 ,0.000 ,0.000 ,0.000 ,0.000 ,0.000 ,466.000 ,1386.000
