Repository: gona7850-beep/gdp-dashboard

# Nb-Si AM Alloy Design Platform

End-to-end ML platform for Nb-Si-Ti / Nb-alloy (C103) Powder Bed Fusion (LPBF) and Directed Energy Deposition (DED) additive-manufacturing research. Implements an 8-step physics-informed workflow targeting SCI top journals (Acta Mater., npj Comput. Mater., Addit. Manuf.).

> ⚠ **Ethics policy**: this platform integrates only legal Open-Access channels (CrossRef, OpenAlex, Semantic Scholar, arXiv, Unpaywall). Sci-Hub and similar piracy mirrors are explicitly excluded — they violate COPE / Elsevier publishing ethics and would compromise paper submission.

## 8-step workflow (Phase 1: Steps 1–5 + 4.5)

| # | Step | Module | Streamlit page |
|---|---|---|---|
| 1 | Hierarchical Database (composition / process / microstructure / properties) | `core/db.py` | `1_데이터베이스` |
| 2 | Physics-Informed Feature Engineering (VEC, Δχ, δ, sd/sp, Larson-Miller, VED) | `core/features.py` + `core/physics.py` | `2_피처엔지니어링` |
| 3 | Multi-algorithm Benchmarking (RF, XGB, LGBM, CatBoost, GPR, PLS1, BR, …) | `core/models.py` + `core/benchmark.py` | `3_벤치마킹` |
| 4 | SHAP-based XAI (global / local / interaction / **physics validation**) | `core/shap_analysis.py` | `4_SHAP_XAI` |
| 5 | Multi-Objective Bayesian Optimization (BoTorch qNEHVI; sklearn fallback) | `core/mobo.py` | `5_MOBO_파레토` |
| 6 | Literature auto-ingestion (legal OA only) | `core/literature.py` | `6_문헌_수집` |

Phase 2 (planned): Active Learning closed-loop · AM process integration · paper storyline.

## Quick start

```bash
pip install -r requirements.txt

# 1) Streamlit front-end (research workbench)
streamlit run app/streamlit_app.py

# 2) FastAPI back-end (programmatic / future React UI)
uvicorn backend.main:app --reload    # http://localhost:8000/docs

# 3) Gradio standalone demo (HF Spaces deployable)
python gradio_apps/mobo_demo.py
```

## CLI scripts

```bash

# Ingest a CSV (composition + property) into the hierarchical DB
python scripts/ingest.py --csv data/raw/HV_184.csv --target HV --method SPS

# Benchmark all available models
python scripts/train_all.py --target HV --condition RT --models RF,XGB,LGBM

# MOBO batch proposal from paired CSV
python scripts/propose_batch.py --paired data/raw/HV_sigma_51.csv \
    --obj1 HV --obj2 sigma_compressive --q 5
```

## Repository layout

```
app/                # Streamlit pages (Korean filenames)
backend/            # FastAPI routers exposing core/* over HTTP
core/               # Framework-independent ML library
  db.py             # SQLite + 5-table M-P-P-P schema
  physics.py        # VEC, Δχ, δ, ΔH_mix (Miedema), Ω, VED, Rosenthal, Larson-Miller
  features.py       # tabular feature-matrix builder
  models.py         # zoo (RF, XGB, LGBM, CatBoost, GPR, PLS1, BR, …)
  benchmark.py      # 5-fold × 10 seeds + group-CV + permutation/Y-rand tests
  shap_analysis.py  # global/local/interaction + physics validation
  mobo.py           # BoTorch qNEHVI w/ sklearn fallback
  literature.py     # CrossRef / OpenAlex / S2 / arXiv / Unpaywall
gradio_apps/        # Standalone HF-Spaces-deployable demos
scripts/            # CLI entry points
tests/              # pytest test suite
materials_design/   # legacy scoring pipeline (kept for protocol reference)
```

# Nb-Si alloy benchmark dataset

Three CSV files of Nb-silicide composite alloys with mechanical properties,
provided as a real-data benchmark for the AlloyForge ML pipeline.

| File | Rows | Elements (wt%) | Targets |
|---|---|---|---|
| `nb_silicide_hardness.csv` | 184 | **Nb explicit** + Si, Ti, Cr, Al, Hf, Mo, W, Ta, Zr, Y, B, Fe, Ga, Ge, V, Mg, Sn, Re | Vickers hardness (HV) |
| `nb_silicide_with_compressive.csv` | 51 | Nb = balance + 13 alloying elements | HV + compressive σ_max (MPa) at RT |
| `nb_silicide_temp_dependent.csv` | 94 | Nb = balance + 14 alloying elements | HV + compressive σ_max with **test temperature** (25 / 1150-1400 °C) as a process variable |

All compositions are in **weight percent**. In the `_hardness.csv` and `_with_compressive.csv` files there are trailing spaces around values — pandas handles this automatically.

For `_with_compressive.csv` and `_temp_dependent.csv`, the Nb fraction is the
balance: ``Nb_wt = 100 − Σ_other_wt``. This is performed automatically by
``examples/benchmark_real_nb_si.py`` before atomic-fraction conversion.

The dataset originates from a literature survey of Nb-Si in-situ composites
(Nb solid solution + Nb₅Si₃ silicide) reported between roughly 2010 and 2024
for ultra-high-temperature structural applications. Multiple processing
routes (arc melting, directional solidification, powder metallurgy) are
mixed; user code should treat alloy-family / processing-route mismatch as
a source of noise and use group-aware CV.

These files are committed for **reproducibility of the benchmark report**
in `docs/benchmark_nb_si_results.md`. Always cite the original sources
when re-publishing.

File: data/nb_si/nb_silicide_cleaned.csv (part 1 of 5)
Year,Ref_No.,Process,Alloy_composition,HT1_Temp_(℃),HT1_DT_(hours),HT1_Pressure(Mpa),HT2_Temp_(℃),HT2_DT_(hours),HT2_Pressure(Mpa),Withdrawl_Rate(mm/min^-1),Nb,Si,Ti,Cr,Al,Hf,Mo,W,Ta,Zr,Y,B,C,Fe,Ga,Ge,Ho,Er,Co,V,Mg,Ni,Sc,Sn,Re,ZrB2,TaB2,ZrC,Ru,Gd,B4C,Nbss,Nb.1,"(Nb,Ti)ss","(Nb,Zr)3Si",γ_Nb3Si,Nb3Si,"(Nb,Ti)3Si","(Nb,Zr)5Si3","(Nb,W)5Si3",Nb5Si3,primary_α_Nb5Si3,Eutectoid_α_Nb5Si3,α_Nb5Si3,β_Nb5Si3,γ_Nb5Si3,"(Nb,Ti)5Si3","α_(Nb,Ti)5Si3","β_(Nb,Ti)5Si3","γ_(Nb,Ti)5Si3","Ti_rich_(Nb,Ti)5Si3",Ti_rich_Nb5Si3,Ti_rich_α_Nb5Si3,Ti_rich_β_Nb5Si3,Ti_rich_γ_Nb5Si3,"Ti_rich_α_(Nb,Ti)5Si3","Ti_rich_β_(Nb,Ti)5Si3","Ti_rich_γ_(Nb,Ti)5Si3",Cr14_Laves,Tiss,C15-Cr2Nb,Cr2Nb,"Cr2(Nb,X)",Hf_rich_Nbss,Nb3Sn,HfO2,Hf_rich_Nb5Si3,Hf_rich_Nb3Sn,Sn_rich_Nb3Sn,(primary_eutectic Nb3Si),(Nb+Nb5Si3)_eut,(Nbss+Nb5Si3)_eut,(Nbss+Nb5Si3+NbCr2)_eut,(Nb3Sn+Nb5Si3)_eut,"Ti_rich_(Nb,X)ss",Ti_rich_Nbss,Nbss_no_Si,lean_in_W_and_rich_in_Hf_Nbss,TiN,FeNb5Si,"Si_lean_(Nb,Ti)5Si3","Si_rich_(Nb,Ti)3Sn",FeNb4Si,π_phase,"(Nb,Ti)3Sn",Nbss_β_Nb5Si3_eutectic,Nbss_CrNb2_eutectic,Zr.1,Nb4FeSi,TiC.1,NbC,Ti5Si3,Ti2Ni,Ti2Co,Ti_Cr_V_rich_Nbss,Fracture_toughness_temp,Fracture_toughness,TS_Temp_(℃),Ultimate_Tensile_Strength_(MPa),Tensile_Strength_(MPa),TYS_Temp_(℃),Yield_Strength_(Mpa),Tensile_Yield_Strength_(Mpa),Microhardness_Nb3Si,Microhardness_Nbss,Microhardness_γ_Nb5Si3,Microhardness,Microhardness_α_Nb5Si3,Microhardness_β_Nb5Si3,Microhardness_α_Nb5Si3_Nbss_eut,Microhardness_γ_Nb5Si3_Nbss_eut,Microhardness_eutectoid_alpha_Silicide,Microhardness_eutectic,Microhardness_Primary_eutectic_Nb3Si,Microhardness_Eutectoid_α_Nb5Si3,Microhardness_Silicide,Microhardness_Primary_γ_Nb5Si3,Microhardness_Primary_α_Nb5Si3,Microhardness_Primary_silicide,Microhardness_Nb3Sn,Microhardness_Nb5Si3,Vickers_hardness_(Hv),Compressive_strength_σ_0.2_(Mpa),Compressive_strength_σ_max_(Mpa),Compresisve_test_temp_(℃),CYS_Temp_(℃),Compressive_Yield_Strength_(MPa),nanohardness_Nbss,"nanohardness_(Nb,Ti)3Si","nanohardness_(Nb,Ti)5Si3",nanohardness_α_Nb5Si3,nanohardness_β_Nb5Si3,nanohardness_γ_Nb5Si3
2016,1,Vavuum non-consumable arc melting,Nb-22Ti-16Si-3Al,,,nan,,,,,59,16,22,,3,,,,,,,,,,,,,,,,,,,,,,,,,,,1,0,0,0,0,0,0,0,0,0,0,0,0,0,0,0,0,1,0,0,0,0,0,0,0,0,0,0,0,0,0,0,0,0,0,0,0,0,0,0,0,0,0,0,0,0,0,0,0,0,0,0,0,0,0,0,0,0,0,0,0,0,0,0,25,13.7,,,nan,,,,,,,,,,,,,509,,,,,,,,,480,,,,,,,,,,,
2016,1,Vavuum non-consumable arc melting,Nb-22Ti-16Si-3Al-4Hf,,,nan,,,,,55,16,22,,3,4,,,,,,,,,,,,,,,,,,,,,,,,,,1,0,0,0,0,0,0,0,0,0,0,0,0,0,0,0,1,0,1,0,0,0,0,0,0,0,0,0,0,0,0,0,0,0,0,0,0,0,0,0,0,0,0,0,0,0,0,0,0,0,0,0,0,0,0,0,0,0,0,0,0,0,0,0,25,12.5,,,nan,,,,,,,,,,,,,560,,,,,,,,,500,,,,,,,,,,,
2016,1,Vavuum non-consumable arc melting,Nb-22Ti-16Si-3Al-2B,,,nan,,,,,57,16,22,,3,,,,,,,2,,,,,,,,,,,,,,,,,,,,1,0,0,0,0,0,0,0,0,0,0,0,0,0,0,0,1,0,1,0,0,0,0,0,0,0,0,0,0,0,0,0,0,0,0,0,0,0,0,0,0,0,0,0,0,0,0,0,0,0,0,0,0,0,0,0,0,0,0,0,0,0,0,0,25,11.6,,,nan,,,,,,,,,,,,,515,,,,,,1010,,,510,,,,,,,,,,,
2016,1,Vavuum non-consumable arc melting,Nb-22Ti-16Si-3Al-5Cr,,,nan,,,,,54,16,22,5,3,,,,,,,,,,,,,,,,,,,,,,,,,,,1,0,0,0,0,0,0,0,0,0,0,0,0,0,0,0,0,1,0,0,0,0,0,0,0,0,0,0,0,0,0,0,0,0,0,0,0,0,0,0,0,0,0,0,0,0,0,0,0,0,0,0,0,0,0,0,0,0,0,0,0,0,0,0,25,11.8,,,nan,,,,,,,,,,,,,646,,,,,,863,,,560,,,,,,,,,,,
2016,1,Vavuum non-consumable arc melting,Nb-22Ti-16Si-3Al-4Hf-2B,,,nan,,,,,53,16,22,,3,4,,,,,,2,,,,,,,,,,,,,,,,,,,,1,0,0,0,0,0,0,0,0,0,0,0,0,0,0,0,0,0,1,0,0,0,0,0,0,0,0,0,0,0,0,0,0,0,0,0,0,0,0,0,0,0,0,0,0,0,0,0,0,0,0,0,0,0,0,0,0,0,0,0,0,0,0,0,25,13.4,,,nan,,,,,,,,,,,,,540,,,,,,1203,,,500,,,,,,,,,,,
2016,1,Vavuum non-consumable arc melting,Nb-22Ti-16Si-3Al-4Hf-5Cr,,,nan,,,,,50,16,22,5,3,4,,,,,,,,,,,,,,,,,,,,,,,,,,1,0,0,0,0,0,0,0,0,0,0,0,0,0,0,0,1,0,1,0,0,0,0,0,0,0,0,0,0,0,0,1,0,0,0,0,0,0,0,0,0,0,0,0,0,0,0,0,0,0,0,0,0,0,0,0,0,0,0,0,0,0,0,0,25,10.1,,,nan,,,,,,,,,,,,,618,,,,,,1179,,,570,,,,,,,,,,,
2016,1,Vavuum non-consumable arc melting,Nb-22Ti-16Si-3Al-2B-5Cr,,,nan,,,,,52,16,22,5,3,,,,,,,2,,,,,,,,,,,,,,,,,,,,1,0,0,0,0,0,0,0,0,0,0,0,0,0,0,0,1,0,1,0,0,0,0,0,0,0,0,0,0,0,0,0,0,0,0,0,0,0,0,0,0,0,0,0,0,0,0,0,0,0,0,0,0,0,0,0,0,0,0,0,0,0,0,0,25,9.6,,,nan,,,,,,,,,,,,,671,,,,,,1083,,,590,,,,,,,,,,,
2016,1,Vavuum non-consumable arc melting,Nb-22Ti-16Si-3Al-4HF-2B-5Cr,,,nan,,,,,48,16,22,5,3,4,,,,,,2,,,,,,,,,,,,,,,,,,,,1,0,0,0,0,0,0,0,0,0,0,0,0,0,0,0,0,0,1,0,0,0,0,0,0,0,0,0,0,0,0,1,0,0,0,0,0,0,0,0,0,0,0,0,0,0,0,0,0,0,0,0,0,0,0,0,0,0,0,0,0,0,0,0,25,11.9,,,nan,,,,,,,,,,,,,651,,,,,,1281,,,570,,,,,,,,,,,
2016,1,Vavuum non-consumable arc melting,Nb-22Ti-16Si-3Al,1450,50,nan,,,,,59,16,22,,3,,,,,,,,,,,,,,,,,,,,,,,,,,,1,0,0,0,0,0,0,0,0,0,0,0,0,0,0,0,1,0,0,0,0,0,0,0,0,0,0,0,1,0,0,0,0,0,0,0,0,0,0,0,0,0,0,0,0,0,0,0,0,0,0,0,0,0,0,0,0,0,0,0,0,0,0,0,,,,,nan,,,,,,,,,,,,,,,,,,,,,,470,,,,,,,,,,,
2016,1,Vavuum non-consumable arc melting,Nb-22Ti-16Si-3Al-4Hf,1450,50,nan,,,,,55,16,22,,3,4,,,,,,,,,,,,,,,,,,,,,,,,,,1,0,0,0,0,0,0,0,0,0,0,0,0,0,0,0,1,0,1,0,0,0,0,0,0,0,0,0,0,0,0,0,0,0,0,0,0,0,0,0,0,0,0,0,0,0,0,0,0,0,0,0,0,0,0,0,0,0,0,0,0,0,0,0,,,,,nan,,,,,,,,,,,,,,,,,,,,,,400,,,,,,,,,,,
2016,1,Vavuum non-consumable arc melting,Nb-22Ti-16Si-3Al-2B,1450,50,nan,,,,,57,16,22,,3,,,,,,,2,,,,,,,,,,,,,,,,,,,,1,0,0,0,0,0,0,0,0,0,0,0,0,0,0,0,1,0,1,0,0,0,0,0,0,0,0,0,0,0,0,0,0,0,0,0,0,0,0,0,0,0,0,0,0,0,0,0,0,0,0,0,0,0,0,0,0,0,0,0,0,0,0,0,,,,,nan,,,,,,,,,,,,,,,,,,,,,906,500,,,,,,,,,,,
2016,1,Vavuum non-consumable arc melting,Nb-22Ti-16Si-3Al-5Cr,1450,50,nan,,,,,54,16,22,5,3,,,,,,,,,,,,,,,,,,,,,,,,,,,1,0,0,0,0,0,0,0,0,0,0,0,0,0,0,0,1,0,0,0,0,0,0,0,0,0,0,0,0,0,0,0,0,0,0,0,0,0,0,0,0,0,0,0,0,0,0,0,0,0,0,0,0,0,0,0,0,0,0,0,0,0,0,0,,,,,nan,,,,,,,,,,,,,,,,,,,,,952,540,,,,,,,,,,,
2016,1,Vavuum non-consumable arc melting,Nb-22Ti-16Si-3Al-4Hf-2B,1450,50,nan,,,,,53,16,22,,3,4,,,,,,2,,,,,,,,,,,,,,,,,,,,1,0,0,0,0,0,0,0,0,0,0,0,0,0,0,0,0,0,1,0,0,0,0,0,0,0,0,0,0,0,0,0,0,0,0,0,0,0,0,0,0,0,0,0,0,0,0,0,0,0,0,0,0,0,0,0,0,0,0,0,0,0,0,0,,,,,nan,,,,,,,,,,,,,,,,,,,,,1128,410,,,,,,,,,,,
2016,1,Vavuum non-consumable arc melting,Nb-22Ti-16Si-3Al-4Hf-5Cr,1450,50,nan,,,,,50,16,22,5,3,4,,,,,,,,,,,,,,,,,,,,,,,,,,1,0,0,0,0,0,0,0,0,0,0,0,0,0,0,0,1,0,1,0,0,0,0,0,0,0,0,0,0,0,0,0,0,0,0,0,0,0,0,0,0,0,0,0,0,0,0,0,0,0,0,0,0,0,0,0,0,0,0,0,0,0,0,0,,,,,nan,,,,,,,,,,,,,,,,,,,,,1103,510,,,,,,,,,,,
2016,1,Vavuum non-consumable arc melting,Nb-22Ti-16Si-3Al-2B-5Cr,1450,50,nan,,,,,52,16,22,5,3,,,,,,,2,,,,,,,,,,,,,,,,,,,,1,0,0,0,0,0,0,0,0,0,0,0,0,0,0,0,1,0,1,0,0,0,0,0,0,0,0,0,0,0,0,0,0,0,0,0,0,0,0,0,0,0,0,0,0,0,0,0,0,0,0,0,0,0,0,0,0,0,0,0,0,0,0,0,,,,,nan,,,,,,,,,,,,,,,,,,,,,1034,570,,,,,,,,,,,
2016,1,Vavuum non-consumable arc melting,Nb-22Ti-16Si-3Al-4HF-2B-5Cr,1450,50,nan,,,,,48,16,22,5,3,4,,,,,,2,,,,,,,,,,,,,,,,,,,,1,0,0,0,0,0,0,0,0,0,0,0,0,0,0,0,0,0,1,0,0,0,0,0,0,0,0,0,0,0,0,0,0,0,0,0,0,0,0,0,0,0,0,0,0,0,0,0,0,0,0,0,0,0,0,0,0,0,0,0,0,0,0,0,,,,,nan,,,,,,,,,,,,,,,,,,,,,1202,510,,,,,,,,,,,
2018,2,arc melting,Nb-18Si-5Hf-5Sn,,,nan,,,,,70,20.5,nan,,,5.4,,,,,,,,,,,,,,,,,,4.1,,,,,,,,1,0,0,0,0,0,0,0,0,0,0,0,1,1,0,0,0,0,0,0,0,0,0,0,0,0,0,0,0,0,0,0,1,1,1,1,1,0,0,0,1,0,0,0,0,0,0,0,0,0,0,0,0,0,0,0,0,0,0,0,0,0,0,0,,,,,nan,,,,,,,,,,,,,,,,,,,,819,1359,693,,,,,,,,,,,
2018,2,arc melting,Nb-18Si-5Hf-5Sn,1500,100,nan,,,,,70,20.5,nan,,,5.4,,,,,,,,,,,,,,,,,,4.1,,,,,,,,1,0,0,0,0,0,0,0,0,0,0,0,1,1,0,0,0,0,0,0,0,0,0,0,0,0,0,0,0,0,0,0,0,0,1,1,0,0,0,0,0,0,0,0,0,0,0,0,0,0,0,0,0,0,0,0,0,0,0,0,0,0,0,0,,,,,nan,,,,,,,,,,,,,,,,,,,,767,1302,588,,,,,,,,,,,
2018,2,arc melting,Nb-18Si-5Hf-5Sn,1500,200,nan,,,,,70,20.5,nan,,,5.4,,,,,,,,,,,,,,,,,,4.1,,,,,,,,1,0,0,0,0,0,0,0,0,0,0,0,1,1,0,0,0,0,0,0,0,0,0,0,0,0,0,0,0,0,0,0,0,0,1,1,0,0,0,0,0,0,0,0,0,0,0,0,0,0,0,0,0,0,0,0,0,0,0,0,0,0,0,0,,,,,nan,,,,,,,,,,,,,,,,,,,,760,1311,592,,,,,,,,,,,
2018,2,arc melting,Nb-18Si-5Al-5Sn,,,nan,,,,,72.1,18.9,nan,,5,,,,,,,,,,,,,,,,,,,4,,,,,,,,0,0,0,0,0,0,0,0,0,0,0,0,1,1,0,0,0,0,0,0,0,0,0,0,0,0,0,0,0,0,0,0,0,1,0,0,0,1,0,0,0,0,1,0,1,1,0,0,0,0,0,0,0,0,0,0,0,0,0,0,0,0,0,1,,,,,nan,,,,,,,,,,,,,,,,,,,,1051,1231,952,,,,,,,,,,,
2018,2,arc melting,Nb-18Si-5Al-5Sn,1500,100,nan,,,,,72.1,18.9,nan,,5,,,,,,,,,,,,,,,,,,,4,,,,,,,,0,0,0,0,0,0,0,0,0,0,0,0,1,1,0,0,0,0,0,0,0,0,0,0,0,0,0,0,0,0,0,0,0,1,0,0,0,0,0,0,0,0,0,0,0,0,0,0,0,0,0,0,0,0,0,0,0,0,0,0,0,0,0,0,,,,,nan,,,,,,,,,,,,,,,,,,,,979,1202,977,,,,,,,,,,,
2018,2,arc melting,Nb-18Si-5Cr-5Hf-5Sn,,,nan,,,,,66.2,19.7,nan,4.5,,5.3,,,,,,,,,,,,,,,,,,4.5,,,,,,,,1,0,0,0,0,0,0,0,0,0,0,0,1,1,0,0,0,0,0,0,0,0,0,0,0,0,0,1,0,0,1,0,0,1,0,0,0,0,0,0,0,1,0,0,0,0,0,0,0,0,0,0,0,0,0,0,0,0,0,0,0,0,0,0,,,,,nan,,,,,677,,,,,,,,,,,,,,,851,1187,809,,,,,,,,,,,
2018,2,arc melting,Nb-18Si-5Cr-5Hf-5Sn,1200,100,nan,,,,,66.2,19.7,nan,4.5,,5.3,,,,,,,,,,,,,,,,,,4.5,,,,,,,,1,0,0,0,0,0,0,0,0,0,0,0,1,1,0,0,0,0,0,0,0,0,0,0,0,0,0,1,0,0,0,0,0,1,1,1,0,0,0,0,0,0,0,0,0,0,0,0,0,0,0,0,0,0,0,0,0,0,0,0,0,0,0,0,,,,,nan,,,,,,,,,,,,,,,,,,,,909,1267,769,,,,,,,,,,,
2018,2,arc melting,Nb-18Si-5Al-5Hf-5Sn,,,nan,,,,,67.6,19.4,nan,,4.4,5.3,,,,,,,,,,,,,,,,,,3.3,,,,,,,,1,0,0,0,0,0,0,0,0,0,0,0,1,1,1,0,0,0,0,0,0,0,0,0,0,0,0,0,0,0,0,0,0,1,1,1,0,0,0,0,1,0,0,0,0,0,0,0,0,0,0,0,0,0,0,0,0,0,0,0,0,0,0,0,,,,,nan,,,,,559,,,,,,,,,,,,,,,820,1325,915,,,,,,,,,,,
2018,2,arc melting,Nb-18Si-5Al-5Hf-5Sn,1500,100,nan,,,,,67.6,19.4,nan,,4.4,5.3,,,,,,,,,,,,,,,,,,3.3,,,,,,,,0,0,0,0,0,0,0,0,0,0,0,0,1,1,1,0,0,0,0,0,0,0,0,0,0,0,0,0,0,0,0,0,0,0,1,1,0,0,0,0,0,0,0,0,0,0,0,0,0,0,0,0,0,0,0,0,0,0,0,0,0,0,0,0,,,,,nan,,,,,,,,,,,,,,,,,,,,916,1224,882,,,,,,,,,,,
2018,2,arc melting,Nb-18Si-5Al-5Hf-5Sn,1500,200,nan,,,,,67.6,19.4,nan,,4.4,5.3,,,,,,,,,,,,,,,,,,3.3,,,,,,,,0,0,0,0,0,0,0,0,0,0,0,0,1,1,1,0,0,0,0,0,0,0,0,0,0,0,0,0,0,0,0,0,0,1,1,1,0,0,0,0,0,0,0,0,0,0,0,0,0,0,0,0,0,0,0,0,0,0,0,0,0,0,0,0,,,,,nan,,,,,,,,,,,,,,,,,,,,934,1230,887,,,,,,,,,,,
2018,2,arc melting,Nb-18Si-5Al-5Hf-5Sn,1200,100,nan,,,,,67.6,19.4,nan,,4.4,5.3,,,,,,,,,,,,,,,,,,3.3,,,,,,,,0,0,0,0,0,0,0,0,0,0,0,0,1,1,1,0,0,0,0,0,0,0,0,0,0,0,0,0,0,0,0,0,0,1,1,1,0,0,0,0,0,0,0,0,0,0,0,0,0,0,0,0,0,0,0,0,0,0,0,0,0,0,0,0,,,,,nan,,,,,,,,,,,,,,,,,,,,925,1217,879,,,,,,,,,,,
2021,3,arc melting,Nb-22.8Ti-5.1Si-4.8Al-4.9Hf-4.8V-2.1Cr-2.2Sn,,,nan,,,,,51.4,6.2,23,2.1,5,5.4,,,,,,,,,,,,,,4.7,,,,2.2,,,,,,,,1,0,0,0,0,0,0,0,0,1,0,0,0,0,0,0,0,0,0,0,1,0,0,0,0,0,0,0,0,0,0,0,0,0,1,0,0,0,0,0,1,0,0,0,1,0,0,0,0,0,0,0,0,0,0,0,0,0,0,0,0,0,0,1,,,,,nan,,,,,,,,,,,,,,,,,,,,,,475,,,,,,,,,,,
2021,3,arc melting,Nb-22.8Ti-5.1Si-4.8Al-4.9Hf-4.8V-2.1Cr-2.2Sn,1500,100,nan,,,,,51.4,6.2,23,2.1,5,5.4,,,,,,,,,,,,,,4.7,,,,2.2,,,,,,,,1,0,0,0,0,0,0,0,0,1,0,0,0,0,0,0,0,0,0,0,0,0,0,0,0,0,0,0,0,0,0,0,0,0,1,0,0,0,0,0,0,0,0,0,0,0,0,0,0,0,0,0,0,0,0,0,0,0,0,0,0,0,0,0,,,,,nan,,,,,,,,,,,,,,,,,,,,,,454,,,,,,,,,,,
2011,4,arc melting,Nb-20Si-5Hf-5W,,,nan,,,,,69.3,20.5,nan,,,4.4,,5.8,,,,,,,,,,,,,,,,,,,,,,,,1,0,0,0,0,0,0,0,0,1,0,0,0,0,0,0,0,0,0,0,0,0,0,0,0,0,0,0,0,0,0,0,0,0,1,1,0,0,0,0,0,0,0,0,0,1,0,0,0,0,0,0,0,0,0,0,0,0,0,0,0,0,0,0,,,,,nan,,,,,,,,,,,,,,,,,,,,,,632,,,,,,,,,,,
2011,4,arc melting,Nb-20Si-5Hf-5W,1500,100,nan,,,,,69.3,20.4,nan,,,5,,5.2,,,,,,,,,,,,,,,,,,,,,,,,1,0,0,0,0,0,0,0,0,1,0,0,0,0,0,0,0,0,0,0,0,0,0,0,0,0,0,0,0,0,0,0,0,0,1,1,0,0,0,0,0,0,0,0,0,1,0,0,0,0,0,0,0,0,0,0,0,0,0,0,0,0,0,0,,,,,nan,,,,,,,,,,,,,,,,,,,,,,538,,,,,,,,,,,
2011,4,arc melting,Nb-20Si-5Mo-3W,,,nan,,,,,73.1,20.2,nan,,,,4.6,2.1,,,,,,,,,,,,,,,,,,,,,,,,0,0,0,0,0,1,0,0,0,1,0,0,0,0,0,0,0,0,0,0,0,0,0,0,0,0,0,0,0,0,0,0,0,0,0,0,0,0,0,0,0,0,0,0,0,1,0,0,0,0,0,0,0,0,0,0,0,0,0,0,0,0,0,0,,,,,nan,,,,,,,,,,,,,,,,,,,,,,600,,,,,,,,,,,
2011,4,arc melting,Nb-20Si-5Mo-3W,1500,100,nan,,,,,73.3,19.2,nan,,,,5.6,1.9,,,,,,,,,,,,,,,,,,,,,,,,0,0,0,0,0,1,0,0,0,1,0,0,0,0,0,0,0,0,0,0,0,0,0,0,0,0,0,0,0,0,0,0,0,0,0,0,0,0,0,0,0,0,0,0,0,1,0,0,0,0,0,0,0,0,0,0,0,0,0,0,0,0,0,0,,,,,nan,,,,,,,,,,,,,,,,,,,,,,592,,,,,,,,,,,
2011,4,arc melting,Nb-20Si-5Hf-5Mo-3W,,,nan,,,,,65.3,22.5,nan,,,4.7,4,3.6,,,,,,,,,,,,,,,,,,,,,,,,0,0,0,0,0,0,0,0,0,1,0,0,0,0,0,0,0,0,0,0,0,0,0,0,0,0,0,0,0,0,0,0,0,0,1,1,0,0,0,0,0,0,0,0,0,1,1,0,0,0,0,0,0,0,0,0,0,0,0,0,0,0,0,0,,,,,nan,,,,,,,,,,,,,,,,,,,,,,692,,,,,,,,,,,
2011,4,arc melting,Nb-20Si-5Hf-5Mo-3W,1500,100,nan,,,,,64.5,22.8,nan,,,5.3,4.8,2.6,,,,,,,,,,,,,,,,,,,,,,,,0,0,0,0,0,0,0,0,0,1,0,0,0,0,0,0,0,0,0,0,0,0,0,0,0,0,0,0,0,0,0,0,0,0,1,1,0,0,0,0,0,0,0,0,0,1,0,0,0,0,0,0,0,0,0,0,0,0,0,0,0,0,0,0,,,,,nan,,,,,,,,,,,,,,,,,,,,,,569,,,,,,,,,,,
2010,5,non-consumable arc melting,Nb-18Si-5Hf-Ta-2Mo,,,nan,,,,,74,18,nan,,,5,2,,1,,,,,,,,,,,,,,,,,,,,,,,1,0,0,0,0,1,0,0,0,1,0,0,0,0,0,0,0,0,0,0,0,0,0,0,0,0,0,0,0,0,0,0,0,0,1,0,0,0,0,0,0,0,0,0,0,0,0,0,0,0,0,0,0,0,0,0,0,0,0,0,0,0,0,0,,,,,nan,,,,,,,,,,,,,,,,,,,,,,691,,,,,,,,,,,
2010,5,non-consumable arc melting,Nb-18Si-5Hf-Ta-2Mo,1500,100,nan,,,,,74,18,nan,,,5,2,,1,,,,,,,,,,,,,,,,,,,,,,,1,0,0,0,0,1,0,0,0,1,0,0,0,0,0,0,0,0,0,0,0,0,0,0,0,0,0,0,0,0,0,0,0,0,1,0,0,0,0,0,0,0,0,0,0,0,0,0,0,0,0,0,0,0,0,0,0,0,0,0,0,0,0,0,,,,,nan,,,,,,,,,,,,,,,,,,,,,,531,,,,,,,,,,,
2004,6,arc melting,Nb-10W-10Si,1597,100,nan,,,,,80,10,nan,,,,,10,,,,,,,,,,,,,,,,,,,,,,,,1,0,0,0,0,0,0,0,0,1,0,0,0,0,0,0,0,0,0,0,0,0,0,0,0,0,0,0,0,0,0,0,0,0,0,0,0,0,0,0,0,0,0,0,0,0,0,0,0,0,0,0,0,0,0,0,0,0,0,0,0,0,0,0,25,8.18,,,nan,,,,,,,,,,,,,,,,,,,,,,505,540,825,1200,,,,,,,,
2004,6,arc melting,Nb-10W-10Si-0.1B,1597,100,nan,,,,,79.9,10,nan,,,,,10,,,,,,,,,,,,,,,,,,,,,,,,1,0,0,0,0,0,0,0,0,1,0,0,0,0,0,0,0,0,0,0,0,0,0,0,0,0,0,0,0,0,0,0,0,0,0,0,0,0,0,0,0,0,0,0,0,0,0,0,0,0,0,0,0,0,0,0,0,0,0,0,0,0,0,0,25,8.2,,,nan,,,,,,,,,,,,,,,,,,,,,,467,550,855,1200,,,,,,,,
2004,6,arc melting,Nb-10W-10Si-1B,1597,100,nan,,,,,79,10,nan,,,,,10,,,,1,,,,,,,,,,,,,,,,,,,,1,0,0,0,0,0,0,0,0,1,0,0,0,0,0,0,0,0,0,0,0,0,0,0,0,0,0,0,0,0,0,0,0,0,0,0,0,0,0,0,0,0,0,0,0,0,0,0,0,0,0,0,0,0,0,0,0,0,0,0,0,0,0,0,25,9.01,,,nan,,,,,,,,,,,,,,,,,,,,,,466,560,875,1200,,,,,,,,
2004,6,arc melting,Nb-10W-10Si-2B,1597,100,nan,,,,,78,10,nan,,,,,10,,,,2,,,,,,,,,,,,,,,,,,,,1,0,0,0,0,0,0,0,0,1,0,0,0,0,0,0,0,0,0,0,0,0,0,0,0,0,0,0,0,0,0,0,0,0,0,0,0,0,0,0,0,0,0,0,0,0,0,0,0,0,0,0,0,0,0,0,0,0,0,0,0,0,0,0,25,8.79,,,nan,,,,,,,,,,,,,,,,,,,,,,512,570,900,1200,,,,,,,,
2004,6,arc melting,Nb-10W-10Si,1597,100,nan,,,,,80,10,nan,,,,,10,,,,,,,,,,,,,,,,,,,,,,,,1,0,0,0,0,0,0,0,0,1,0,0,0,0,0,0,0,0,0,0,0,0,0,0,0,0,0,0,0,0,0,0,0,0,0,0,0,0,0,0,0,0,0,0,0,0,0,0,0,0,0,0,0,0,0,0,0,0,0,0,0,0,0,0,,,,,nan,,,,,,,,,,,,,,,,,,,,,,505,320,400,1400,,,,,,,,
2004,6,arc melting,Nb-10W-10Si-0.1B,1597,100,nan,,,,,79.9,10,nan,,,,,10,,,,,,,,,,,,,,,,,,,,,,,,1,0,0,0,0,0,0,0,0,1,0,0,0,0,0,0,0,0,0,0,0,0,0,0,0,0,0,0,0,0,0,0,0,0,0,0,0,0,0,0,0,0,0,0,0,0,0,0,0,0,0,0,0,0,0,0,0,0,0,0,0,0,0,0,,,,,nan,,,,,,,,,,,,,,,,,,,,,,467,330,415,1400,,,,,,,,
2004,6,arc melting,Nb-10W-10Si-1B,1597,100,nan,,,,,79,10,nan,,,,,10,,,,1,,,,,,,,,,,,,,,,,,,,1,0,0,0,0,0,0,0,0,1,0,0,0,0,0,0,0,0,0,0,0,0,0,0,0,0,0,0,0,0,0,0,0,0,0,0,0,0,0,0,0,0,0,0,0,0,0,0,0,0,0,0,0,0,0,0,0,0,0,0,0,0,0,0,,,,,nan,,,,,,,,,,,,,,,,,,,,,,466,325,430,1400,,,,,,,,
2004,6,arc melting,Nb-10W-10Si-2B,1597,100,nan,,,,,78,10,nan,,,,,10,,,,2,,,,,,,,,,,,,,,,,,,,1,0,0,0,0,0,0,0,0,1,0,0,0,0,0,0,0,0,0,0,0,0,0,0,0,0,0,0,0,0,0,0,0,0,0,0,0,0,0,0,0,0,0,0,0,0,0,0,0,0,0,0,0,0,0,0,0,0,0,0,0,0,0,0,,,,,nan,,,,,,,,,,,,,,,,,,,,,,512,340,470,1400,,,,,,,,
2004,6,arc melting,Nb-10W-10Si,1597,100,nan,,,,,80,10,nan,,,,,10,,,,,,,,,,,,,,,,,,,,,,,,1,0,0,0,0,0,0,0,0,1,0,0,0,0,0,0,0,0,0,0,0,0,0,0,0,0,0,0,0,0,0,0,0,0,0,0,0,0,0,0,0,0,0,0,0,0,0,0,0,0,0,0,0,0,0,0,0,0,0,0,0,0,0,0,,,,,nan,,,,,,,,,,,,,,,,,,,,,,505,925,1370,25,,,,,,,,
2004,6,arc melting,Nb-10W-10Si-0.1B,1597,100,nan,,,,,79.9,10,nan,,,,,10,,,,,,,,,,,,,,,,,,,,,,,,1,0,0,0,0,0,0,0,0,1,0,0,0,0,0,0,0,0,0,0,0,0,0,0,0,0,0,0,0,0,0,0,0,0,0,0,0,0,0,0,0,0,0,0,0,0,0,0,0,0,0,0,0,0,0,0,0,0,0,0,0,0,0,0,,,,,nan,,,,,,,,,,,,,,,,,,,,,,467,840,1300,25,,,,,,,,
2004,6,arc melting,Nb-10W-10Si-1B,1597,100,nan,,,,,79,10,nan,,,,,10,,,,1,,,,,,,,,,,,,,,,,,,,1,0,0,0,0,0,0,0,0,1,0,0,0,0,0,0,0,0,0,0,0,0,0,0,0,0,0,0,0,0,0,0,0,0,0,0,0,0,0,0,0,0,0,0,0,0,0,0,0,0,0,0,0,0,0,0,0,0,0,0,0,0,0,0,,,,,nan,,,,,,,,,,,,,,,,,,,,,,466,870,1310,25,,,,,,,,
2004,6,arc melting,Nb-10W-10Si-2B,1597,100,nan,,,,,78,10,nan,,,,,10,,,,2,,,,,,,,,,,,,,,,,,,,1,0,0,0,0,0,0,0,0,1,0,0,0,0,0,0,0,0,0,0,0,0,0,0,0,0,0,0,0,0,0,0,0,0,0,0,0,0,0,0,0,0,0,0,0,0,0,0,0,0,0,0,0,0,0,0,0,0,0,0,0,0,0,0,,,,,nan,,,,,,,,,,,,,,,,,,,,,,512,935,1450,25,,,,,,,,
2007,7,non-consumable arc melting,Nb-18Si-5Sn,,,nan,,,,,77,18,nan,,,,,,,,,,,,,,,,,,,,,,,,,,,,,1,0,0,0,0,0,0,0,0,0,0,0,1,1,1,0,0,0,0,0,0,0,0,0,0,0,0,0,0,0,0,0,0,1,0,0,0,0,0,0,0,0,0,0,0,0,0,0,0,0,0,0,0,0,0,0,0,0,0,0,0,0,0,0,,,,,nan,,,,,,,,,,,,,681,,,,,,,943,1351,814,,,,,,,,,,,
2007,7,non-consumable arc melting,Nb-18Si-5Sn,1200,100,nan,,,,,77,18,nan,,,,,,,,,,,,,,,,,,,,,,,,,,,,,1,0,0,0,0,0,0,0,0,0,0,0,1,1,1,0,0,0,0,0,0,0,0,0,0,0,0,0,0,0,0,0,0,1,0,0,0,0,0,0,0,0,0,0,0,0,0,0,0,0,0,0,0,0,0,0,0,0,0,0,0,0,0,0,,,,,nan,,,,,,,,,,,,,647,,,,,,,889,1303,761,,,,,,,,,,,
2007,7,non-consumable arc melting,Nb-18Si-5Sn,1500,100,nan,,,,,77,18,nan,,,,,,,,,,,,,,,,,,,,,,,,,,,,,1,0,0,0,0,0,0,0,0,0,0,0,1,1,1,0,0,0,0,0,0,0,0,0,0,0,0,0,0,0,0,0,0,1,0,0,0,0,0,0,0,0,0,0,0,0,0,0,0,0,0,0,0,0,0,0,0,0,0,0,0,0,0,0,,,,,nan,,,,,,,,,,,,,545,,,,,,,930,1305,675,,,,,,,,,,,
2007,7,non-consumable arc melting,Nb-18Si-5Sn,1600,10,nan,,,,,77,18,nan,,,,,,,,,,,,,,,,,,,,,,,,,,,,,1,0,0,0,0,0,0,0,0,0,0,0,1,1,1,0,0,0,0,0,0,0,0,0,0,0,0,0,0,0,0,0,0,1,0,0,0,0,0,0,0,0,0,0,0,0,0,0,0,0,0,0,0,0,0,0,0,0,0,0,0,0,0,0,,,,,nan,,,,,,,,,,,,,609,,,,,,,919,1377,687,,,,,,,,,,,
2007,7,non-consumable arc melting,Nb-24Ti-18Si-5Sn,,,nan,,,,,53,18,24,,,,,,,,,,,,,,,,,,,,,5,,,,,,,,1,0,0,0,0,0,0,0,0,0,0,0,1,1,1,0,0,0,0,0,0,0,0,0,0,0,0,0,0,0,0,0,0,1,0,0,0,0,0,0,0,0,0,0,0,0,0,0,0,0,0,0,0,0,0,0,0,0,0,0,0,0,0,0,,,,,nan,,,,,,,,,,,,,,,,,,,,636,990,638,,,,,,,,,,,
2007,7,non-consumable arc melting,Nb-24Ti-18Si-5Sn,1200,100,nan,,,,,53,18,24,,,,,,,,,,,,,,,,,,,,,5,,,,,,,,1,0,0,0,0,0,0,0,0,0,0,0,1,1,1,0,0,0,0,0,0,0,0,0,0,0,0,0,0,0,0,0,0,1,0,0,0,0,0,0,0,0,0,0,0,0,0,0,0,0,0,0,0,0,0,0,0,0,0,0,0,0,0,0,,,,,nan,,,,,,,,,,,,,,,,,,,,745,1198,683,,,,,,,,,,,
2010,8,non-consumable arc melting,Nb-18Si-5Cr-5Hf,,,nan,,,,,72,18,nan,5,,5,,,,,,,,,,,,,,,,,,,,,,,,,,1,0,0,0,0,1,0,0,0,0,0,0,1,1,0,0,0,0,0,0,0,0,0,0,0,0,0,0,0,0,0,0,0,0,1,0,0,0,0,0,0,0,0,0,0,0,0,0,0,0,0,0,0,0,0,0,0,0,0,0,0,0,0,0,,,,,nan,,,,,,,,,,,,,,,,,,,,,,586,,,,,,,,,,,
2010,8,non-consumable arc melting,Nb-18Si-5Cr-6Hf,1500,100,nan,,,,,72,18,nan,5,,5,,,,,,,,,,,,,,,,,,,,,,,,,,1,0,0,0,0,1,0,0,0,0,0,0,1,1,1,0,0,0,0,0,0,0,0,0,0,0,0,0,0,0,0,0,0,0,1,0,0,0,0,0,0,0,0,0,0,0,0,0,0,0,0,0,0,0,0,0,0,0,0,0,0,0,0,0,,,,,nan,,,,,,,,,,,,,,,,,,,,,,396,,,,,,,,,,,
2010,8,non-consumable arc melting,Nb-18Si-5Al-5Hf,,,nan,,,,,72,18,nan,,5,5,,,,,,,,,,,,,,,,,,,,,,,,,,1,0,0,0,0,1,0,0,0,0,0,0,1,1,0,0,0,0,0,0,0,0,0,0,0,0,0,0,0,0,0,0,0,0,1,0,0,0,0,0,0,0,0,0,0,0,0,0,0,0,0,0,0,0,0,0,0,0,0,0,0,0,0,0,,,,,nan,,,,,,,,,,,,,,,,,,,,,,560,,,,,,,,,,,
2010,8,non-consumable arc melting,Nb-18Si-5Al-5Hf,1500,100,nan,,,,,72,18,nan,,5,5,,,,,,,,,,,,,,,,,,,,,,,,,,1,0,0,0,0,0,0,0,0,0,0,0,1,1,1,0,0,0,0,0,0,0,0,0,0,0,0,0,0,0,0,0,0,0,1,0,0,0,0,0,0,0,0,0,0,0,0,0,0,0,0,0,0,0,0,0,0,0,0,0,0,0,0,0,,,,,nan,,,,,,,,,,,,,,,,,,,,,,426,,,,,,,,,,,
2010,8,non-consumable arc melting,Nb-18Si-24Ti-5Hf,,,nan,,,,,53,18,24,,,5,,,,,,,,,,,,,,,,,,,,,,,,,,1,0,0,0,0,1,0,0,0,0,0,0,1,1,1,0,0,0,0,0,0,0,0,0,0,0,0,0,0,0,0,0,0,0,0,0,0,0,0,0,0,0,0,0,0,0,0,0,0,0,0,0,0,0,0,0,0,0,0,0,0,0,0,0,,,,,nan,,,,,,,,,,,,,,,,,,,,,,586,,,,,,,,,,,
2010,8,non-consumable arc melting,Nb-18Si-24Ti-5Hf,1500,100,nan,,,,,53,18,24,,,5,,,,,,,,,,,,,,,,,,,,,,,,,,1,0,0,0,0,1,0,0,0,0,0,0,1,1,1,0,0,0,0,0,0,0,0,0,0,0,0,0,0,0,0,0,0,0,1,0,0,0,0,0,0,0,0,0,0,0,0,1,0,0,0,0,0,0,0,0,0,0,0,0,0,0,0,0,,,,,nan,,,,,,,,,,,,,,,,,,,,,,460,,,,,,,,,,,
2011,9,ingot,Nb-4Si-20Ti-6Hf-6Cr,,,nan,,,,,64,4,20,6,,6,,,,,,,,,,,,,,,,,,,,,,,,,,1,0,0,0,0,1,0,0,0,1,0,0,0,0,0,0,0,0,0,0,0,0,0,0,0,0,0,0,0,0,1,0,0,0,0,0,0,0,0,0,0,0,0,0,0,0,0,0,0,0,0,0,0,0,0,0,0,0,0,0,0,0,0,0,25,20.67,,,nan,,,,,,,,,,,,,,,,,,,,,,434,,,,,,,,,,,
2011,9,ingot,Nb-4Si-20Ti-6Hf-6Cr,1375,100,nan,,,,,64,4,20,6,,6,,,,,,,,,,,,,,,,,,,,,,,,,,1,0,0,0,0,1,0,0,0,1,0,0,0,0,0,0,0,0,0,0,0,0,0,0,0,0,0,0,0,0,1,0,0,0,0,0,0,0,0,0,0,0,0,0,0,0,0,0,0,0,0,0,0,0,0,0,0,0,0,0,0,0,0,0,,,,,nan,,,,,,,,,,,,,,,,,,,,,,357,,,,,,,,,,,
2011,9,ingot,Nb-4Si-20Ti-6Hf-10Cr,,,nan,,,,,60,4,20,10,,6,,,,,,,,,,,,,,,,,,,,,,,,,,1,0,0,0,0,1,0,0,0,1,0,0,0,0,0,0,0,0,0,0,0,0,0,0,0,0,0,0,0,0,1,0,0,0,0,0,0,0,0,0,0,0,0,0,0,0,0,0,0,0,0,0,0,0,0,0,0,0,0,0,0,0,0,0,25,14.71,,,nan,,,,,,,,,,,,,,,,,,,,,,478,660,830,25,,,,,,,,
2011,9,ingot,Nb-4Si-20Ti-6Hf-10Cr,1375,100,nan,,,,,60,4,20,10,,6,,,,,,,,,,,,,,,,,,,,,,,,,,1,0,0,0,0,1,0,0,0,1,0,0,0,0,0,0,0,0,0,0,0,0,0,0,0,0,0,0,0,0,1,0,0,0,0,0,0,0,0,0,0,0,0,0,0,0,0,0,0,0,0,0,0,0,0,0,0,0,0,0,0,0,0,0,,,,,nan,,,,,,,,,,,,,,,,,,,,,,375,960,1190,25,,,,,,,,
2011,9,ingot,Nb-4Si-20Ti-6Hf-14Cr,,,nan,,,,,56,4,20,14,,6,,,,,,,,,,,,,,,,,,,,,,,,,,1,0,0,0,0,1,0,0,0,1,0,0,0,0,0,0,0,0,0,0,0,0,0,0,0,0,0,0,0,0,1,0,0,0,0,0,0,0,0,0,0,0,0,0,0,0,0,0,0,0,0,0,0,0,0,0,0,0,0,0,0,0,0,0,25,13.83,,,nan,,,,,,,,,,,,,,,,,,,,,,517,1030,1260,25,,,,,,,,
2011,9,ingot,Nb-4Si-20Ti-6Hf-14Cr,1375,100,nan,,,,,56,4,20,14,,6,,,,,,,,,,,,,,,,,,,,,,,,,,1,0,0,0,0,1,0,0,0,1,0,0,0,0,0,0,0,0,0,0,0,0,0,0,0,0,0,0,0,0,1,0,0,0,0,0,0,0,0,0,0,0,0,0,0,0,0,0,0,0,0,0,0,0,0,0,0,0,0,0,0,0,0,0,,,,,nan,,,,,,,,,,,,,,,,,,,,,,404,,,,,,,,,,,
2011,9,ingot,Nb-4Si-20Ti-6Hf-14Cr,,,nan,,,,,56,4,20,14,,6,,,,,,,,,,,,,,,,,,,,,,,,,,1,0,0,0,0,1,0,0,0,1,0,0,0,0,0,0,0,0,0,0,0,0,0,0,0,0,0,0,0,0,1,0,0,0,0,0,0,0,0,0,0,0,0,0,0,0,0,0,0,0,0,0,0,0,0,0,0,0,0,0,0,0,0,0,,,,,nan,,,,,,,,,,,,,,,,,,,,,,517,258,,1150,,,,,,,,
2011,9,ingot,Nb-4Si-20Ti-6Hf-6Cr,,,nan,,,,,64,4,20,6,,6,,,,,,,,,,,,,,,,,,,,,,,,,,1,0,0,0,0,1,0,0,0,1,0,0,0,0,0,0,0,0,0,0,0,0,0,0,0,0,0,0,0,0,1,0,0,0,0,0,0,0,0,0,0,0,0,0,0,0,0,0,0,0,0,0,0,0,0,0,0,0,0,0,0,0,0,0,,,,,nan,,,,,,,,,,,,,,,,,,,,,,434,176,,1250,,,,,,,,
2011,9,ingot,Nb-4Si-20Ti-6Hf-6Cr,,,nan,,,,,64,4,20,6,,6,,,,,,,,,,,,,,,,,,,,,,,,,,1,0,0,0,0,1,0,0,0,1,0,0,0,0,0,0,0,0,0,0,0,0,0,0,0,0,0,0,0,0,1,0,0,0,0,0,0,0,0,0,0,0,0,0,0,0,0,0,0,0,0,0,0,0,0,0,0,0,0,0,0,0,0,0,,,,,nan,,,,,,,,,,,,,,,,,,,,,,434,109,,1350,,,,,,,,
2022,10,non-consumable arc melting,Nb-16Si-20Ti-2Al-2Cr-2Hf,,,nan,,,,,60,16,20,2,2,2,,,,,,,,,,,,,,,,,,,,,,,,,,1,0,0,0,0,0,0,0,0,0,0,0,1,1,0,0,0,0,0,0,0,0,0,0,0,0,0,0,0,0,0,0,0,0,0,0,0,0,0,0,0,0,0,0,0,0,0,0,0,0,0,0,0,0,0,0,0,0,0,0,0,0,0,0,25,10.33,,,nan,,,,,553,,,,,,,,,,,,,,,,897,553,,2089,25,,,,,,,,
2022,10,non-consumable arc melting,Nb-16Si-20Ti-2Al-2Cr-2Hf-0.5Re,,,nan,,,,,59.5,16,20,2,2,2,,,,,,,,,,,,,,,,,,,0.5,,,,,,,1,0,0,0,0,0,0,0,0,0,0,0,1,1,0,0,0,0,0,0,0,0,0,0,0,0,0,0,0,0,0,0,0,0,0,0,0,0,0,0,0,0,0,0,0,0,0,0,0,0,0,0,0,0,0,0,0,0,0,0,0,0,0,0,25,14.4,,,nan,,,,,582,,,,,,,,,,,,,,,,871,582,,2209,25,,,,,,,,
2022,10,non-consumable arc melting,Nb-16Si-20Ti-2Al-2Cr-2Hf-1Re,,,nan,,,,,59,16,20,2,2,2,,,,,,,,,,,,,,,,,,,1,,,,,,,1,0,0,0,0,0,0,0,0,0,0,0,1,1,0,0,0,0,0,0,0,0,0,0,0,0,0,0,0,0,0,0,0,0,0,0,0,0,0,0,0,0,0,0,0,0,0,0,0,0,0,0,0,0,0,0,0,0,0,0,0,0,0,0,25,12.25,,,nan,,,,,595,,,,,,,,,,,,,,,,868,595,,2265,25,,,,,,,,
2022,10,non-consumable arc melting,Nb-16Si-20Ti-2Al-2Cr-2Hf-1.5Re,,,nan,,,,,58.5,16,20,2,2,2,,,,,,,,,,,,,,,,,,,1.5,,,,,,,1,0,0,0,0,0,0,0,0,0,0,0,1,1,0,0,0,0,0,0,0,0,0,0,0,0,0,0,0,0,0,0,0,0,0,0,0,0,0,0,0,0,0,0,0,0,0,0,0,0,0,0,0,0,0,0,0,0,0,0,0,0,0,0,25,12.46,,,nan,,,,,614,,,,,,,,,,,,,,,,864,614,,2273,25,,,,,,,,
2022,10,non-consumable arc melting,Nb-16Si-20Ti-2Al-2Cr-2Hf-2Re,,,nan,,,,,58,16,20,2,2,2,,,,,,,,,,,,,,,,,,,2,,,,,,,1,0,0,0,0,0,0,0,0,0,0,0,1,1,0,0,0,0,0,0,0,0,0,0,0,0,0,0,0,0,0,0,0,0,0,0,0,0,0,0,0,0,0,0,0,0,0,0,0,0,0,0,0,0,0,0,0,0,0,0,0,0,0,0,25,11.72,,,nan,,,,,625,,,,,,,,,,,,,,,,859,625,,2362,25,,,,,,,,
2021,11,non-consumable arc melting,Nb-16Si-23Ti-4Cr-2Al-2Hf-3Zr-0.6Y,,,nan,,,,,49.4,16,23,4,2,2,,,,3,0.6,,,,,,,,,,,,,,,,,,,,,1,0,0,0,0,0,0,0,0,0,0,0,1,0,1,0,0,0,0,0,0,0,0,0,0,0,0,0,0,0,0,0,0,0,0,0,0,0,0,0,0,0,0,0,0,0,0,0,0,0,0,0,0,0,0,0,0,0,0,0,0,0,0,0,25,23.1,25,,919,,,,,,,,,,,,,,,,,,,,,,1206,,,,,,,,,,,
2021,11,non-consumable arc melting,Nb-16Si-23Ti-4Cr-2Al-2Hf-5Zr-0.3Y,,,nan,,,,,47.7,16,23,4,2,2,,,,3,,,,,,,,,,,,,,,,,,,,,,1,0,0,0,0,0,0,0,0,0,0,0,1,0,1,0,0,0,0,0,0,0,0,0,0,0,0,0,0,0,0,0,0,0,0,0,0,0,0,0,0,0,0,0,0,0,0,0,0,0,0,0,0,0,0,0,0,0,0,0,0,0,0,0,25,17.9,25,,1209,,,,,,,,,,,,,,,,,,,,,,1640,,,,,,,,,,,
2021,11,non-consumable arc melting,Nb-16Si-23Ti-4Cr-2Al-2Hf-5Zr-0.6Y,,,nan,,,,,47.4,16,23,4,2,2,,,,3,0.6,,,,,,,,,,,,,,,,,,,,,1,0,0,0,0,0,0,0,0,0,0,0,1,0,1,0,0,0,0,0,0,0,0,0,0,0,0,0,0,0,0,0,0,0,0,0,0,0,0,0,0,0,0,0,0,0,0,0,0,0,0,0,0,0,0,0,0,0,0,0,0,0,0,0,25,20,25,,1159,,,,,,,,,,,,,,,,,,,,,,1573,,,,,,,,,,,
2010,12,ingot,Nb-24Ti-18Si-5Cr-5Fe,,,nan,,,,,48,18,24,5,,,,,,,,,,,,,,,,,,,,,,,,,,,,0,0,1,0,0,0,1,0,0,0,0,0,0,0,0,1,0,0,0,1,0,0,0,0,0,0,0,0,0,0,0,0,0,0,0,0,0,0,0,0,0,0,0,1,1,0,0,0,1,0,0,0,0,0,0,0,0,0,0,0,0,0,0,0,,,,,nan,,,,,,,,,,,,,,,,,,,,,,716,,,,,,,,,,,
2010,12,ingot,Nb-24Ti-18Si-5Cr-5Fe,1200,100,nan,,,,,48,18,24,5,,,,,,,,,,,,,,,,,,,,,,,,,,,,0,0,1,0,0,0,1,0,0,0,0,0,0,0,0,0,0,0,0,1,0,0,0,0,0,0,0,0,0,0,0,0,0,0,0,0,0,0,0,0,0,0,0,1,0,0,0,0,1,0,0,0,0,0,0,0,0,0,0,0,0,0,0,0,,,,,nan,,,,,,,,,,,,,,,,,,,,,,752,,,,,,,,,,,
2010,12,ingot,Nb-24Ti-18Si-5Cr-5Fe-5Sn,,,nan,,,,,43,18,24,5,,,,,,,,,,,,,,,,,,,,5,,,,,,,,0,0,1,0,0,0,1,0,0,0,0,0,0,0,0,0,0,0,0,0,0,0,0,0,0,0,0,0,0,0,0,0,0,0,0,0,0,0,0,0,0,0,0,0,0,0,0,0,0,1,1,1,1,1,0,0,0,0,0,0,0,0,0,0,,,,,nan,,,,,,,,,,,,,,,,,,,,,,612,,,,,,,,,,,
2010,12,ingot,Nb-24Ti-18Si-5Cr-5Fe-5Sn,1200,100,nan,,,,,43,18,24,5,,,,,,,,,,,,,,,,,,,,5,,,,,,,,0,0,0,0,0,0,1,0,0,0,0,0,0,0,0,1,0,0,0,0,0,0,0,0,0,0,0,0,0,0,0,0,0,0,0,0,0,0,0,0,0,0,0,0,0,0,0,0,0,0,0,1,0,1,0,0,0,0,0,0,0,0,0,0,,,,,nan,,,,,,,,,,,,,,,,,,,,,,,,,,,,,,,,,
2015,13,non-consumable arc melting,Nb-22Ti-16Si-5Cr-3Al,,,nan,,,,,54,16,22,5,3,,,,,,,,,,,,,,,,,,,,,,,,,,,1,0,0,0,0,0,0,0,0,0,0,0,0,0,0,0,1,1,1,0,0,0,0,0,0,0,0,0,0,0,0,0,0,0,0,0,0,0,0,0,0,0,0,0,0,0,0,0,0,0,0,0,0,0,0,0,0,0,0,0,0,0,0,0,,,,,nan,,,,,591,,,,,,,,,,,863,,,,,,,,,,,,,,,,,
2015,13,non-consumable arc melting,Nb-22Ti-16Si-5Cr-3Al,1450,50,nan,,,,,54,16,22,5,3,,,,,,,,,,,,,,,,,,,,,,,,,,,1,0,0,0,0,0,0,0,0,0,0,0,0,0,0,0,1,0,1,0,0,0,0,0,0,0,0,0,0,0,0,0,0,0,0,0,0,0,0,0,0,0,0,0,0,0,0,0,0,0,0,0,0,0,0,0,0,0,0,0,0,0,0,0,,,,,nan,,,,,574,,,,,,,,,,,952,,,,,,,,,,,,,,,,,
2015,13,non-consumable arc melting,Nb-22Ti-16Si-5Cr-3Al-2B,,,nan,,,,,52,16,22,5,3,,,,,,,2,,,,,,,,,,,,,,,,,,,,1,0,0,0,0,0,0,0,0,0,0,0,0,0,0,0,1,1,1,0,0,0,0,0,0,0,0,0,0,0,0,0,0,0,0,0,0,0,0,0,0,0,0,0,0,0,0,0,0,0,0,0,0,0,0,0,0,0,0,0,0,0,0,0,,,,,nan,,,,,641,,,,,,,,,,,1083,,,,,,,,,,,,,,,,,
2015,13,non-consumable arc melting,Nb-22Ti-16Si-5Cr-3Al-2B,1450,50,nan,,,,,52,16,22,5,3,,,,,,,2,,,,,,,,,,,,,,,,,,,,1,0,0,0,0,0,0,0,0,0,0,0,0,0,0,0,1,0,1,0,0,0,0,0,0,0,0,0,0,0,0,0,0,0,0,0,0,0,0,0,0,0,0,0,0,0,0,0,0,0,0,0,0,0,0,0,0,0,0,0,0,0,0,0,,,,,nan,,,,,628,,,,,,,,,,,1034,,,,,,,,,,,,,,,,,
2015,13,non-consumable arc melting,Nb-22Ti-16Si-5Cr-3Al-4Hf,,,nan,,,,,50,16,22,5,3,4,,,,,,,,,,,,,,,,,,,,,,,,,,1,0,0,0,0,0,0,0,0,0,0,0,0,0,0,0,1,1,1,0,0,0,0,0,0,0,0,0,0,0,0,0,0,0,0,0,0,0,0,0,0,0,0,0,0,0,0,0,0,0,0,0,0,0,0,0,0,0,0,0,0,0,0,0,,,,,nan,,,,,569,,,,,,,,,,,1179,,,,,,,,,,,,,,,,,
2015,13,non-consumable arc melting,Nb-22Ti-16Si-5Cr-3Al-4Hf,1450,50,nan,,,,,50,16,22,5,3,4,,,,,,,,,,,,,,,,,,,,,,,,,,1,0,0,0,0,0,0,0,0,0,0,0,0,0,0,0,1,0,1,0,0,0,0,0,0,0,0,0,0,0,0,0,0,0,0,0,0,0,0,0,0,0,0,0,0,0,0,0,0,0,0,0,0,0,0,0,0,0,0,0,0,0,0,0,,,,,nan,,,,,562,,,,,,,,,,,1103,,,,,,,,,,,,,,,,,
2015,13,non-consumable arc melting,Nb-22Ti-16Si-5Cr-3Al-4Hf-2B,,,nan,,,,,48,16,22,5,3,4,,,,,,2,,,,,,,,,,,,,,,,,,,,1,0,0,0,0,0,0,0,0,0,0,0,0,0,0,0,1,1,1,0,0,0,0,0,0,0,0,0,0,0,0,0,0,0,0,0,0,0,0,0,0,0,0,0,0,0,0,0,0,0,0,0,0,0,0,0,0,0,0,0,0,0,0,0,,,,,nan,,,,,628,,,,,,,,,,,1281,,,,,,,,,,,,,,,,,
2015,13,non-consumable arc melting,Nb-22Ti-16Si-5Cr-3Al-4Hf-2B,1450,50,nan,,,,,48,16,22,5,3,4,,,,,,2,,,,,,,,,,,,,,,,,,,,1,0,0,0,0,0,0,0,0,0,0,0,0,0,0,0,1,0,1,0,0,0,0,0,0,0,0,0,0,0,0,0,0,0,0,0,0,0,0,0,0,0,0,0,0,0,0,0,0,0,0,0,0,0,0,0,0,0,0,0,0,0,0,0,,,,,nan,,,,,589,,,,,,,,,,,1202,,,,,,,,,,,,,,,,,
2021,14,Vavuum non-consumable arc melting,Nb-22Ti-15Si-5Cr-3Al-2Hf,,,nan,,,,,53,15,22,5,3,2,,,,,,,,,,,,,,,,,,,,,,,,,,1,0,0,0,0,0,0,0,0,0,0,0,0,0,0,0,1,0,1,0,0,0,0,0,0,0,0,0,0,0,0,0,0,0,0,0,0,0,0,0,0,0,0,0,0,0,0,0,0,0,0,0,0,0,0,0,0,0,0,0,0,0,0,0,25,10.7,,,nan,,,,,590,1005,,,,,,,,,,,,,,,,,,,,,,,,,,,
2021,14,Vavuum non-consumable arc melting,Nb-22Ti-15Si-5Cr-3Al-2Hf-5Mo,,,nan,,,,,48,15,22,5,3,2,5,,,,,,,,,,,,,,,,,,,,,,,,,1,0,0,0,0,0,0,0,0,0,0,0,0,0,0,0,1,0,1,0,0,0,0,0,0,0,0,0,0,0,0,0,0,0,0,0,0,0,0,0,0,0,0,0,0,0,0,0,0,0,0,0,0,0,0,0,0,0,0,0,0,0,0,0,25,8.1,,,nan,,,,,678,1054,,,,,,,,,,,,,,,,,,,,,,,,,,,
2021,14,Vavuum non-consumable arc melting,Nb-22Ti-15Si-5Cr-3Al-2Hf-4Zr,,,nan,,,,,49,15,22,5,3,2,,,,4,,,,,,,,,,,,,,,,,,,,,,1,0,0,0,0,0,0,0,0,0,0,0,0,0,0,0,1,0,1,0,0,0,0,0,0,0,0,0,0,0,0,0,0,0,0,0,0,0,0,0,0,0,0,0,0,0,0,0,0,0,0,0,0,0,0,0,0,0,0,0,0,0,0,0,25,13.8,,,nan,,,,,602,1198,,,,,,,,,,,,,,,,,,,,,,,,,,,
2021,14,Vavuum non-consumable arc melting,Nb-22Ti-15Si-5Cr-3Al-2Hf-5Mo-4Zr,,,nan,,,,,44,15,22,5,3,2,5,,,4,,,,,,,,,,,,,,,,,,,,,,1,0,0,0,0,0,0,0,0,0,0,0,0,0,0,0,1,0,1,0,0,0,0,0,0,0,0,0,0,0,0,0,0,0,0,0,0,0,0,0,0,0,0,0,0,0,0,0,0,0,0,0,0,0,0,0,0,0,0,0,0,0,0,0,25,9.2,,,nan,,,,,682,1322,,,,,,,,,,,,,,,,,,,,,,,,,,,
2023,15,Spark Plasma Sintering,Nb-16Si-10Mo,1200,,30,1400,,30,,74,16,nan,,,,10,,,,,,,,,,,,,,,,,,,,,,,,,1,0,0,0,0,1,0,0,0,1,0,0,0,0,0,0,0,0,0,0,0,0,0,0,0,0,0,0,0,0,0,0,0,0,0,0,0,0,0,0,0,0,0,0,0,0,0,0,0,0,0,0,0,0,0,0,0,0,0,0,0,0,0,0,25,7.21,,,nan,,,,,,,,,,,,,,,,,,,,,,750.7,,2320,25,,,,,,,,
2023,15,Spark Plasma Sintering,Nb-16Si-10Mo,1200,,30,1450,,30,,74,16,nan,,,,10,,,,,,,,,,,,,,,,,,,,,,,,,1,0,0,0,0,1,0,0,0,1,0,0,0,0,0,0,0,0,0,0,0,0,0,0,0,0,0,0,0,0,0,0,0,0,0,0,0,0,0,0,0,0,0,0,0,0,0,0,0,0,0,0,0,0,0,0,0,0,0,0,0,0,0,0,25,6.76,,,nan,,,,,,,,,,,,,,,,,,,,,,757.6,,2359,25,,,,,,,,
2023,15,Spark Plasma Sintering,Nb-16Si-10Mo,1200,,30,1500,,30,,74,16,nan,,,,10,,,,,,,,,,,,,,,,,,,,,,,,,1,0,0,0,0,1,0,0,0,1,0,0,0,0,0,0,0,0,0,0,0,0,0,0,0,0,0,0,0,0,0,0,0,0,0,0,0,0,0,0,0,0,0,0,0,0,0,0,0,0,0,0,0,0,0,0,0,0,0,0,0,0,0,0,25,5.03,,,nan,,,,,,,,,,,,,,,,,,,,,,723.2,,2015,25,,,,,,,,
2023,15,Spark Plasma Sintering,Nb-16Si-10Mo-10Ti,1200,,30,1400,,30,,64,16,10,,,,10,,,,,,,,,,,,,,,,,,,,,,,,,1,0,0,0,0,0,0,0,0,1,0,0,0,0,0,0,0,0,0,0,0,0,0,0,0,0,0,0,1,0,0,0,0,0,0,0,0,0,0,0,0,0,0,0,0,0,0,0,0,0,0,0,0,0,0,0,0,0,0,0,0,0,0,0,25,10.21,,,nan,,,,,,,,,,,,,,,,,,,,,,619.4,,2067,25,,,,,,,,
2023,15,Spark Plasma Sintering,Nb-16Si-10Mo-10Ti,1200,,30,1450,,30,,64,16,10,,,,10,,,,,,,,,,,,,,,,,,,,,,,,,1,0,0,0,0,0,0,0,0,1,0,0,0,0,0,0,0,0,0,0,0,0,0,0,0,0,0,0,1,0,0,0,0,0,0,0,0,0,0,0,0,0,0,0,0,0,0,0,0,0,0,0,0,0,0,0,0,0,0,0,0,0,0,0,25,8.81,,,nan,,,,,,,,,,,,,,,,,,,,,,626.5,,2143,25,,,,,,,,
2023,15,Spark Plasma Sintering,Nb-16Si-10Mo-10Ti,1200,,30,1500,,30,,64,16,10,,,,10,,,,,,,,,,,,,,,,,,,,,,,,,1,0,0,0,0,0,0,0,0,1,0,0,0,0,0,0,0,0,0,0,0,0,0,0,0,0,0,0,1,0,0,0,0,0,0,0,0,0,0,0,0,0,0,0,0,0,0,0,0,0,0,0,0,0,0,0,0,0,0,0,0,0,0,0,25,7.96,,,nan,,,,,,,,,,,,,,,,,,,,,,602.6,,1977,25,,,,,,,,
2024,16,vacuum non-consumable arc melting,Nb-16Si-22Ti-3Al,,,nan,,,,,59,16,22,,3,,,,,,,,,,,,,,,,,,,,,,,,,,,1,0,0,0,0,1,0,0,0,0,0,0,1,0,1,0,0,0,0,0,0,0,0,0,0,0,0,0,1,0,0,0,0,0,0,0,0,0,0,0,0,0,0,0,0,0,0,0,0,0,0,0,0,0,0,0,0,0,0,0,0,0,0,0,25,7.51,,,nan,,,,,,,600.6,,,,,,,,,,,,,,,,,2146.87,25,,,,,,,,
2024,16,vacuum non-consumable arc melting,Nb-16Si-22Ti-3Al-0.25TaB2,,,nan,,,,,58.75,16,22,,3,,,,,,,,,,,,,,,,,,,,,,,,,,,1,0,0,0,0,1,0,0,0,0,0,0,1,0,1,0,0,0,0,0,0,0,0,0,0,0,0,0,1,0,0,0,0,0,0,0,0,0,0,0,0,0,0,0,0,0,0,0,0,0,0,0,0,0,0,0,0,0,0,0,0,0,0,0,25,10.2,,,nan,,,,,,,642.4,,,,,,,,,,,,,,,,,2494.14,25,,,,,,,,
2024,16,vacuum non-consumable arc melting,Nb-16Si-22Ti-3Al-0.5TaB2,,,nan,,,,,58.5,16,22,,3,,,,,,,,,,,,,,,,,,,,,,0.5,,,,,1,0,0,0,0,1,0,0,0,0,0,0,1,0,1,0,0,0,0,0,0,0,0,0,0,0,0,0,1,0,0,0,0,0,0,0,0,0,0,0,0,0,0,0,0,0,0,0,0,0,0,0,0,0,0,0,0,0,0,0,0,0,0,0,25,8.33,,,nan,,,,,,,632.2,,,,,,,,,,,,,,,,,2352.29,25,,,,,,,,
2024,16,vacuum non-consumable arc melting,Nb-16Si-22Ti-3Al-1TaB2,,,nan,,,,,58,16,22,,3,,,,,,,,,,,,,,,,,,,,,,1,,,,,1,0,0,0,0,1,0,0,0,0,0,0,1,0,1,0,0,0,0,0,0,0,0,0,0,0,0,0,1,0,0,0,0,0,0,0,0,0,0,0,0,0,0,0,0,0,0,0,0,0,0,0,0,0,0,0,0,0,0,0,0,0,0,0,25,7.83,,,nan,,,,,,,637.3,,,,,,,,,,,,,,,,,2440,25,,,,,,,,
2024,16,vacuum non-consumable arc melting,Nb-16Si-22Ti-3Al-2TaB2,,,nan,,,,,57,16,22,,3,,,,,,,,,,,,,,,,,,,,,,2,,,,,1,0,0,0,0,1,0,0,0,0,0,0,1,0,1,0,0,0,0,0,0,0,0,0,0,0,0,0,1,0,0,0,0,0,0,0,0,0,0,0,0,0,0,0,0,0,0,0,0,0,0,0,0,0,0,0,0,0,0,0,0,0,0,0,25,6.47,,,nan,,,,,,,711.7,,,,,,,,,,,,,,,,,2587.2,25,,,,,,,,
2016,17,vacuum arc melting,Nb-14.5Si-5Cr-0.5Al,,,nan,,,,,80,14.5,,5,0.5,,,,,,,,,,,,,,,,,,,,,,,,,,,1,0,0,0,0,0,0,0,0,1,0,0,0,0,0,0,0,0,0,0,0,0,0,0,0,0,0,0,0,0,1,0,0,0,0,0,0,0,0,0,0,0,0,0,0,0,0,0,0,0,0,0,0,0,1,1,0,0,0,0,0,0,0,0,,,,,nan,,1553,,,,,,,,,,,,,,,,,,,,910,,2054,25,,,,,,,,
2016,17,vacuum arc melting,Nb-14Si-5Cr-1Al,,,nan,,,,,80,14,nan,5,1,,,,,,,,,,,,,,,,,,,,,,,,,,,1,0,0,0,0,0,0,0,0,1,0,0,0,0,0,0,0,0,0,0,0,0,0,0,0,0,0,0,0,0,1,0,0,0,0,0,0,0,0,0,0,0,0,0,0,0,0,0,0,0,0,0,0,0,1,1,0,0,0,0,0,0,0,0,,,,,nan,,1532,,,,,,,,,,,,,,,,,,,,920,,1931,25,,,,,,,,
2016,17,vacuum arc melting,Nb-13.5Si-5Cr-1.5Al,,,nan,,,,,80,13.5,nan,5,1.5,,,,,,,,,,,,,,,,,,,,,,,,,,,1,0,0,0,0,0,0,0,0,1,0,0,0,0,0,0,0,0,0,0,0,0,0,0,0,0,0,0,0,0,1,0,0,0,0,0,0,0,0,0,0,0,0,0,0,0,0,0,0,0,0,0,0,0,1,1,0,0,0,0,0,0,0,0,,,,,nan,,1434,,,,,,,,,,,,,,,,,,,,940,,1846,25,,,,,,,,
2016,17,vacuum arc melting,Nb-13Si-5Cr-2Al,,,nan,,,,,80,13,nan,5,2,,,,,,,,,,,,,,,,,,,,,,,,,,,1,0,0,0,0,0,0,0,0,1,0,0,0,0,0,0,0,0,0,0,0,0,0,0,0,0,0,0,0,0,1,0,0,0,0,0,0,0,0,0,0,0,0,0,0,0,0,0,0,0,0,0,0,0,1,1,0,0,0,0,0,0,0,0,,,,,nan,,1388,,,,,,,,,,,,,,,,,,,,1000,,1785,25,,,,,,,,
2016,17,vacuum arc melting,Nb-12Si-5Cr-3Al,,,nan,,,,,80,12,nan,5,3,,,,,,,,,,,,,,,,,,,,,,,,,,,1,0,0,0,0,0,0,0,0,1,0,0,0,0,0,0,0,0,0,0,0,0,0,0,0,0,0,0,0,0,1,0,0,0,0,0,0,0,0,0,0,0,0,0,0,0,0,0,0,0,0,0,0,0,1,1,0,0,0,0,0,0,0,0,,,,,nan,,1375,,,,,,,,,,,,,,,,,,,,1200,,1797,25,,,,,,,,
2016,17,vacuum arc melting,Nb-12Si-5Cr-3Al-5Mo,,,nan,,,,,75,12,nan,5,3,,5,,,,,,,,,,,,,,,,,,,,,,,,,1,0,0,0,0,0,0,0,0,0,0,0,0,1,0,0,0,0,0,0,0,0,0,0,0,0,0,0,0,0,1,0,0,0,0,0,0,0,0,0,0,0,0,0,0,0,0,0,0,0,0,0,0,0,1,1,0,0,0,0,0,0,0,0,,,,,nan,,1071,,,,,,,,,,,,,,,,,,,,1350,,1792,25,,,,,,,,
2016,17,vacuum arc melting,Nb-12Si-5Cr-3Al-10Mo,,,nan,,,,,70,12,nan,5,3,,10,,,,,,,,,,,,,,,,,,,,,,,,,1,0,0,0,0,0,0,0,0,0,0,0,0,1,0,0,0,0,0,0,0,0,0,0,0,0,0,0,0,0,1,0,0,0,0,0,0,0,0,0,0,0,0,0,0,0,0,0,0,0,0,0,0,0,1,1,0,0,0,0,0,0,0,0,,,,,nan,,1119,,,,,,,,,,,,,,,,,,,,1450,,1950,25,,,,,,,,
2011,18,"non-consumable arc melting, suction cast",Nb-18.79Si,,,nan,,,,,81.21,18.79,nan,,,,,,,,,,,,,,,,,,,,,,,,,,,,,1,0,0,0,0,0,0,0,0,0,0,0,0,0,1,0,0,0,0,0,0,0,0,0,0,0,0,0,0,0,0,0,0,0,0,0,0,0,0,0,0,0,0,0,0,0,0,0,0,0,0,0,0,0,0,0,0,0,0,0,0,0,0,0,25,9.2,,,nan,,,,,,,,,,,,,,,,,,,,,,1031,,1350,25,,,,,,,,
2011,18,"non-consumable arc melting, suction cast",Nb-20.2Si-2.7Ga,,,nan,,,,,77.1,20.2,nan,,,,,,,,,,,,2.7,,,,,,,,,,,,,,,,,1,0,0,0,0,0,0,0,0,0,0,0,0,0,1,0,0,0,0,0,0,0,0,0,0,0,0,0,0,0,0,0,0,0,0,0,0,0,0,0,0,0,0,0,0,0,0,0,0,0,0,0,0,0,0,0,0,0,0,0,0,0,0,0,25,24.1,,,nan,,,,,,,,,,,,,,,,,,,,,,1064,,2800,25,,,,,,,,
2013,19,vacuum arc melting,"Nb-18,7Si",,,nan,,,,,81.3,18.7,nan,,,,,,,,,,,,,,,,,,,,,,,,,,,,,1,0,0,0,1,0,0,0,0,0,0,0,0,0,0,0,0,0,0,0,0,0,0,0,0,0,0,0,0,0,0,0,0,0,0,0,0,0,0,0,0,0,0,0,0,0,0,0,0,0,0,0,0,0,0,0,0,0,0,0,0,0,0,0,,,,,nan,,,,,1256,,,,,,,,958,,,,,,,,,1031,,,,,,,,,,,
2013,19,vacuum arc melting,Nb-15.7Si-3Mg,,,nan,,,,,81.3,15.7,nan,,,,,,,,,,,,,,,,,,3,,,,,,,,,,,1,0,0,0,1,0,0,0,0,0,0,0,0,0,0,0,0,0,0,0,0,0,0,0,0,0,0,0,0,0,0,0,0,0,0,0,0,0,0,0,0,0,0,0,0,0,0,0,0,0,0,0,0,0,0,0,0,0,0,0,0,0,0,0,,,,,nan,,,,1015,,,,,,,,,930,,,,,,,,,985,,1400,25,,,,,,,,
2025,20,Hot pressing sintering,Nb-16Si-24Ti-6Zr-4Cr-2Al,1400,2,50,,,,,48,16,24,4,2,,,,,6,,,,,,,,,,,,,,,,,,,,,,1,0,0,0,0,0,0,0,0,1,0,0,0,0,0,0,0,0,0,0,0,0,0,0,0,0,0,0,1,0,0,0,0,0,0,0,0,0,0,0,0,0,0,0,0,0,0,0,0,0,0,0,0,0,0,0,1,0,0,0,0,0,0,0,,,,,nan,,,,,,,,,,,,,,,,,,,,,,661,,1337,25,,,,,,,,
2025,20,Hot pressing sintering,Nb-16Si-24Ti-6Zr-4Cr-2Al,1500,2,50,,,,,48,16,24,4,2,,,,,6,,,,,,,,,,,,,,,,,,,,,,1,0,0,0,0,0,0,0,0,1,0,0,0,0,0,0,0,0,0,0,0,0,0,0,0,0,0,0,1,0,0,0,0,0,0,0,0,0,0,0,0,0,0,0,0,0,0,0,0,0,0,0,0,0,0,0,1,0,0,0,0,0,0,0,,,,,nan,,,,,,,,,,,,,,,,,,,,,,717,,1546,25,,,,,,,,
2025,20,Hot pressing sintering,Nb-16Si-24Ti-6Zr-4Cr-2Al,1600,2,50,,,,,48,16,24,4,2,,,,,6,,,,,,,,,,,,,,,,,,,,,,1,0,0,0,0,0,0,0,0,1,0,0,0,0,0,0,0,0,0,0,0,0,0,0,0,0,0,0,1,0,0,0,0,0,0,0,0,0,0,0,0,0,0,0,0,0,0,0,0,0,0,0,0,0,0,0,1,0,0,0,0,0,0,0,,,,,nan,,,,,,,,,,,,,,,,,,,,,,700,,1518,25,,,,,,,,
2025,20,Hot pressing sintering,Nb-16Si-24Ti-6Zr-4Cr-2Al,1400,2,50,1500,2,50,,48,16,24,4,2,,,,,6,,,,,,,,,,,,,,,,,,,,,,1,0,0,0,0,0,0,0,0,1,0,0,0,0,0,0,0,0,0,0,0,0,0,0,0,0,0,0,1,0,0,0,0,0,0,0,0,0,0,0,0,0,0,0,0,0,0,0,0,0,0,0,0,0,0,0,1,0,0,0,0,0,0,0,,,,,nan,,,,,,,,,,,,,,,,,,,,,,820,,1990,25,,,,,,,,
2025,20,Hot pressing sintering,Nb-16Si-24Ti-6Zr-4Cr-2Al,1500,2,50,1500,2,50,,48,16,24,4,2,,,,,6,,,,,,,,,,,,,,,,,,,,,,1,0,0,0,0,0,0,0,0,1,0,0,0,0,0,0,0,0,0,0,0,0,0,0,0,0,0,0,1,0,0,0,0,0,0,0,0,0,0,0,0,0,0,0,0,0,0,0,0,0,0,0,0,0,0,0,1,0,0,0,0,0,0,0,,,,,nan,,,,,,,,,,,,,,,,,,,,,,776,,2088,25,,,,,,,,
2025,20,Hot pressing sintering,Nb-16Si-24Ti-6Zr-4Cr-2Al,1600,2,50,1500,2,50,,48,16,24,4,2,,,,,6,,,,,,,,,,,,,,,,,,,,,,1,0,0,0,0,0,0,0,0,1,0,0,0,0,0,0,0,0,0,0,0,0,0,0,0,0,0,0,1,0,0,0,0,0,0,0,0,0,0,0,0,0,0,0,0,0,0,0,0,0,0,0,0,0,0,0,1,0,0,0,0,0,0,0,,,,,nan,,,,,,,,,,,,,,,,,,,,,,816,,1486,25,,,,,,,,
2012,21,non-consumable arc melting,Nb-22Ti-14Si-2Hf-2Al-2Cr,,,nan,,,,,58,14,22,2,2,2,,,,,,,,,,,,,,,,,,,,,,,,,,1,0,0,0,0,1,0,0,0,0,0,0,1,0,0,0,0,0,0,0,0,0,0,0,0,0,0,0,0,0,0,0,0,0,0,0,0,0,0,0,0,0,0,0,0,0,0,0,0,0,0,0,0,0,0,0,0,0,0,0,0,0,0,0,25,14.5,,,nan,,,,,414,,,,,,,,,,,,,,,,924,,,,,,,,,,,,
2012,21,non-consumable arc melting,Nb-22Ti-14Si-2Hf-2Al-6Cr,,,nan,,,,,54,14,22,6,2,2,,,,,,,,,,,,,,,,,,,,,,,,,,1,0,0,0,0,1,0,0,0,0,0,0,1,0,0,0,0,0,0,0,0,0,0,0,0,0,0,0,0,0,1,0,0,0,0,0,0,0,0,0,0,0,0,0,0,0,0,0,0,0,0,0,0,0,0,0,0,0,0,0,0,0,0,0,25,12.5,,,nan,,,,,404,,,,,,,,,,,,,,,,,,,,,,,,,,,,
2012,21,non-consumable arc melting,Nb-22Ti-14Si-2Hf-2Al-10Cr,,,nan,,,,,50,14,22,10,2,2,,,,,,,,,,,,,,,,,,,,,,,,,,1,0,0,0,0,1,0,0,0,0,0,0,1,0,0,0,0,0,0,0,0,0,0,0,0,0,0,0,0,0,1,0,0,0,0,0,0,0,0,0,0,0,0,0,0,0,0,0,0,0,0,0,0,0,0,0,0,0,0,0,0,0,0,0,25,11,,,nan,,,,,446,,,,,,,,,,,,,,,,1039,,,,,,,,,,,,
2012,21,non-consumable arc melting,Nb-22Ti-14Si-2Hf-2Al-14Cr,,,nan,,,,,46,14,22,14,2,2,,,,,,,,,,,,,,,,,,,,,,,,,,1,0,0,0,0,1,0,0,0,0,0,0,1,0,0,0,0,0,0,0,0,0,0,0,0,0,0,0,0,0,1,0,0,0,0,0,0,0,0,0,0,0,0,0,0,0,0,0,0,0,0,0,0,0,0,0,0,0,0,0,0,0,0,0,25,9.8,,,nan,,,,,490,,,,,,,,,,,,,,,,950,,,,,,,,,,,,
2012,21,non-consumable arc melting,Nb-22Ti-14Si-2Hf-2Al-17Cr,,,nan,,,,,43,14,22,17,2,2,,,,,,,,,,,,,,,,,,,,,,,,,,1,0,0,0,0,1,0,0,0,0,0,0,1,0,0,0,0,0,0,0,0,0,0,0,0,0,0,0,0,0,1,0,0,0,0,0,0,0,0,0,0,0,0,0,0,0,0,0,0,0,0,0,0,0,0,0,0,0,0,0,0,0,0,0,25,8.5,,,nan,,,,,487,,,,,,,,,,,,,,,,976,,,,,,,,,,,,
2022,22,arc melting,Nb-18.7Si-5Ti-5Zr,,,nan,,,,,71.3,18.7,5,,,,,,,5,,,,,,,,,,,,,,,,,,,,,,1,0,0,0,0,0,0,0,0,0,0,0,1,0,1,0,0,0,0,0,0,0,0,0,0,0,0,0,0,0,0,0,0,0,0,0,0,0,0,0,0,0,0,0,0,0,0,0,0,0,0,0,0,0,0,0,0,0,0,0,0,0,0,0,25,10.59,,,nan,,1589,,,549.6,1236,,,,,,1700,,,,,,,2567,,,799.4,,2236,25,,,,,,,,
2022,22,arc melting,Nb-18.7Si,,,nan,,,,,81.3,18.7,nan,,,,,,,,,,,,,,,,,,,,,,,,,,,,,1,0,0,0,0,0,0,0,0,0,0,0,1,0,1,0,0,0,0,0,0,0,0,0,0,0,0,0,0,1,0,0,0,0,0,0,0,0,0,0,0,0,0,0,0,0,0,0,0,0,0,0,0,0,0,0,0,0,0,0,0,0,0,0,25,5.84,,,nan,,727,,,,,,,,,,,,,,,,,,,,,,735,25,,,,,,,,
2022,22,arc melting,Nb-18.7-5Ti,,,nan,,,,,76.3,18.7,5,,,,,,,,,,,,,,,,,,,,,,,,,,,,,1,0,0,0,0,1,0,0,0,0,0,0,0,0,0,0,0,0,0,0,0,0,0,0,0,0,0,0,0,0,0,0,0,0,0,0,0,0,0,0,0,0,0,0,0,0,0,0,0,0,0,0,0,0,0,0,0,0,0,0,0,0,0,0,25,6.69,,,nan,,958,,,,,,,,,,,,,,,,,,,,,,961,25,,,,,,,,
2022,22,arc melting,Nb-18.7Si-5Zr,,,nan,,,,,76.3,18.7,nan,,,,,,,5,,,,,,,,,,,,,,,,,,,,,,1,0,0,0,0,1,0,0,0,0,0,0,0,0,0,0,0,0,0,0,0,0,0,0,0,0,0,0,0,0,0,0,0,0,0,0,0,0,0,0,0,0,0,0,0,0,0,0,0,0,0,0,0,0,0,0,0,0,0,0,0,0,0,0,25,10.4,,,nan,,1639,,,,,,,,,,,,,,,,,,,,,,1857,25,,,,,,,,
2023,22,arc melting,Nb-18.1Si-1.5Zr,1700,4,nan,,,,,80.4,18.1,nan,,,,,,,1.5,,,,,,,,,,,,,,,,,,,,,,1,0,0,0,0,0,0,0,0,0,0,0,1,0,0,0,0,0,0,0,0,0,0,0,0,0,0,0,0,0,0,0,0,0,0,0,0,0,0,0,0,0,0,0,0,0,0,0,0,0,0,0,0,0,0,0,0,0,0,0,0,0,0,0,25,8,,,nan,,,,,,,,,,,,,,,,,,,,,,,,1500,25,,,,,,,,
2023,22,arc melting,Nb-6Si-2Zr,,,nan,,,,,92,6,nan,,,,,,,,,,,,,,,,,,,,,,,,,,,,,1,0,0,0,0,1,0,0,0,0,0,0,1,0,0,0,0,0,0,0,0,0,0,0,0,0,0,0,0,0,0,0,0,0,0,0,0,0,0,0,0,0,0,0,0,0,0,0,0,0,0,0,0,0,0,0,0,0,0,0,0,0,0,0,,,,,nan,,,,,,,,,,,,,,,,,,,,,,,,1795,25,,,,,,,,
