Repository: gona7850-beep/gdp-dashboard

# Nb-Si alloy benchmark dataset

Three CSV files of Nb-silicide composite alloys with mechanical properties,
provided as a real-data benchmark for the AlloyForge ML pipeline.

| File | Rows | Elements (wt%) | Targets |
|---|---|---|---|
| `nb_silicide_hardness.csv` | 184 | **Nb explicit** + Si, Ti, Cr, Al, Hf, Mo, W, Ta, Zr, Y, B, Fe, Ga, Ge, V, Mg, Sn, Re | Vickers hardness (HV) |
| `nb_silicide_with_compressive.csv` | 51 | Nb = balance + 13 alloying elements | HV + compressive σ_max (MPa) at RT |
| `nb_silicide_temp_dependent.csv` | 94 | Nb = balance + 14 alloying elements | HV + compressive σ_max with **test temperature** (25 / 1150-1400 °C) as a process variable |

File: data/nb_si/nb_silicide_cleaned.csv (part 2 of 5)
h_γ_Nb5Si3,"Ti_rich_α_(Nb,Ti)5Si3","Ti_rich_β_(Nb,Ti)5Si3","Ti_rich_γ_(Nb,Ti)5Si3",Cr14_Laves,Tiss,C15-Cr2Nb,Cr2Nb,"Cr2(Nb,X)",Hf_rich_Nbss,Nb3Sn,HfO2,Hf_rich_Nb5Si3,Hf_rich_Nb3Sn,Sn_rich_Nb3Sn,(primary_eutectic Nb3Si),(Nb+Nb5Si3)_eut,(Nbss+Nb5Si3)_eut,(Nbss+Nb5Si3+NbCr2)_eut,(Nb3Sn+Nb5Si3)_eut,"Ti_rich_(Nb,X)ss",Ti_rich_Nbss,Nbss_no_Si,lean_in_W_and_rich_in_Hf_Nbss,TiN,FeNb5Si,"Si_lean_(Nb,Ti)5Si3","Si_rich_(Nb,Ti)3Sn",FeNb4Si,π_phase,"(Nb,Ti)3Sn",Nbss_β_Nb5Si3_eutectic,Nbss_CrNb2_eutectic,Zr.1,Nb4FeSi,TiC.1,NbC,Ti5Si3,Ti2Ni,Ti2Co,Ti_Cr_V_rich_Nbss,Fracture_toughness_temp,Fracture_toughness,TS_Temp_(℃),Ultimate_Tensile_Strength_(MPa),Tensile_Strength_(MPa),TYS_Temp_(℃),Yield_Strength_(Mpa),Tensile_Yield_Strength_(Mpa),Microhardness_Nb3Si,Microhardness_Nbss,Microhardness_γ_Nb5Si3,Microhardness,Microhardness_α_Nb5Si3,Microhardness_β_Nb5Si3,Microhardness_α_Nb5Si3_Nbss_eut,Microhardness_γ_Nb5Si3_Nbss_eut,Microhardness_eutectoid_alpha_Silicide,Microhardness_eutectic,Microhardness_Primary_eutectic_Nb3Si,Microhardness_Eutectoid_α_Nb5Si3,Microhardness_Silicide,Microhardness_Primary_γ_Nb5Si3,Microhardness_Primary_α_Nb5Si3,Microhardness_Primary_silicide,Microhardness_Nb3Sn,Microhardness_Nb5Si3,Vickers_hardness_(Hv),Compressive_strength_σ_0.2_(Mpa),Compressive_strength_σ_max_(Mpa),Compresisve_test_temp_(℃),CYS_Temp_(℃),Compressive_Yield_Strength_(MPa),nanohardness_Nbss,"nanohardness_(Nb,Ti)3Si","nanohardness_(Nb,Ti)5Si3",nanohardness_α_Nb5Si3,nanohardness_β_Nb5Si3,nanohardness_γ_Nb5Si3
2023,22,arc melting,Nb-16Si-4Zr,,,nan,,,,,80,16,nan,,,,,,,4,,,,,,,,,,,,,,,,,,,,,,1,0,0,0,0,0,0,0,0,0,0,0,1,0,0,0,0,0,0,0,0,0,0,0,0,0,0,0,0,0,0,0,0,0,0,0,0,0,0,0,0,0,0,0,0,0,0,0,0,0,0,0,0,0,0,0,0,0,0,0,0,0,0,0,25,11,,,nan,,,,,,,,,,,,,,,,,,,,,,,,2159,25,,,,,,,,
2023,22,arc melting,Nb-16Si-6Zr,,,nan,,,,,78,16,nan,,,,,,,6,,,,,,,,,,,,,,,,,,,,,,1,0,0,0,0,0,0,0,0,0,0,0,1,0,0,0,0,0,0,0,0,0,0,0,0,0,0,0,0,0,0,0,0,0,0,0,0,0,0,0,0,0,0,0,0,0,0,0,0,0,0,0,0,0,0,0,0,0,0,0,0,0,0,0,25,14.3,,,nan,,,,,,,,,,,,,,,,,,,,,,,,1960,25,,,,,,,,
2023,22,arc melting,Nb-16Si-22Ti-1Zr,,,nan,,,,,61,16,22,,,,,,,1,,,,,,,,,,,,,,,,,,,,,,1,0,0,0,0,1,0,0,0,0,0,0,0,0,1,0,0,0,0,0,0,0,0,0,0,0,0,0,0,0,0,0,0,0,0,0,0,0,0,0,0,0,0,0,0,0,0,0,0,0,0,0,0,0,0,0,0,0,0,0,0,0,0,0,25,10.8,,,nan,,1595,,,,,,,,,,,,,,,,,,,,,,,,,,,,,,,
2023,22,arc melting,Nb-16Si-22Ti-2Zr,,,nan,,,,,60,16,22,,,,,,,2,,,,,,,,,,,,,,,,,,,,,,1,0,0,0,0,1,0,0,0,0,0,0,0,0,1,0,0,0,0,0,0,0,0,0,0,0,0,0,0,0,0,0,0,0,0,0,0,0,0,0,0,0,0,0,0,0,0,0,0,0,0,0,0,0,0,0,0,0,0,0,0,0,0,0,,,,,nan,,1700,,,,,,,,,,,,,,,,,,,,,,,,,,,,,,,
2023,22,arc melting,Nb-16Si-22Ti-3Zr,,,nan,,,,,59,16,22,,,,,,,3,,,,,,,,,,,,,,,,,,,,,,1,0,0,0,0,1,0,0,0,0,0,0,0,0,1,0,0,0,0,0,0,0,0,0,0,0,0,0,0,0,0,0,0,0,0,0,0,0,0,0,0,0,0,0,0,0,0,0,0,0,0,0,0,0,0,0,0,0,0,0,0,0,0,0,,,,,nan,,1750,,,,,,,,,,,,,,,,,,,,,,,,,,,,,,,
2023,22,arc melting,Nb-16Si-22Ti-4Zr,,,nan,,,,,58,16,22,,,,,,,4,,,,,,,,,,,,,,,,,,,,,,1,0,0,0,0,1,0,0,0,0,0,0,0,0,1,0,0,0,0,0,0,0,0,0,0,0,0,0,0,0,0,0,0,0,0,0,0,0,0,0,0,0,0,0,0,0,0,0,0,0,0,0,0,0,0,0,0,0,0,0,0,0,0,0,,,,,nan,,1775,,,,,,,,,,,,,,,,,,,,,,,,,,,,,,,
2023,22,arc melting,Nb-16Si-22Ti-5Zr,,,nan,,,,,57,16,22,,,,,,,5,,,,,,,,,,,,,,,,,,,,,,1,0,0,0,0,1,0,0,0,0,0,0,0,1,0,0,0,0,0,0,0,0,0,0,0,0,0,0,0,0,0,0,0,0,0,0,0,0,0,0,0,0,0,0,0,0,0,0,0,0,0,0,0,0,0,0,0,0,0,0,0,0,0,0,,,,,nan,,,,,,,,,,,,,,,,,,,,,,,,2000,,,,,,,,,
2023,22,arc melting,Nb-16Si-16Ti-1Zr-3Hf,,,nan,,,,,64,16,16,,,3,,,,1,,,,,,,,,,,,,,,,,,,,,,1,0,0,0,0,1,0,0,0,0,0,0,0,0,0,0,0,0,0,0,0,0,0,0,0,0,0,0,0,0,0,0,0,0,0,0,0,0,0,0,0,0,0,0,0,0,0,0,0,0,0,0,0,0,0,0,0,0,0,0,0,0,0,0,25,9.01,,,nan,,,,,,,,,,,,,,,,,,,,,,,,2125,,,,,,,,,
2023,22,arc melting,Nb-16Si-16Ti-2Zr-2Hf,,,nan,,,,,64,16,16,,,2,,,,2,,,,,,,,,,,,,,,,,,,,,,1,0,0,0,0,1,0,0,0,0,0,0,0,1,0,0,0,0,0,0,0,0,0,0,0,0,0,0,0,0,0,0,0,0,0,0,0,0,0,0,0,0,0,0,0,0,0,0,0,0,0,0,0,0,0,0,0,0,0,0,0,0,0,0,25,7.1,,,nan,,,,,,,,,,,,,,,,,,,,,,,,2000,,,,,,,,,
2023,22,arc melting,Nb-16Si-16Ti-3Zr-1Hf,,,nan,,,,,64,16,16,,,1,,,,3,,,,,,,,,,,,,,,,,,,,,,1,0,0,0,0,1,0,0,0,0,0,0,0,1,0,0,0,0,0,0,0,0,0,0,0,0,0,0,0,0,0,0,0,0,0,0,0,0,0,0,0,0,0,0,0,0,0,0,0,0,0,0,0,0,0,0,0,0,0,0,0,0,0,0,25,8.1,,,nan,,,,,,,,,,,,,,,,,,,,,,,,2125,,,,,,,,,
2015,23,vacuum non-consumable arc melting,Nb-15Si-22Ti-2Al-2Hf-2V-2Cr,,,nan,1350,50,,,55,15,22,2,2,2,,,,,,,,,,,,,,2,,,,,,,,,,,,1,0,0,0,0,0,0,0,0,0,0,0,0,0,0,0,1,0,0,0,0,0,0,0,0,0,0,0,0,1,0,0,0,0,0,0,0,0,0,0,0,0,0,0,0,0,0,0,0,0,0,0,0,0,0,0,0,0,0,0,0,0,0,0,25,14.2,,,nan,,,,,,,,,,,,,,,,,,,,,,765,315,348,1250,,,,,,,,
2015,23,vacuum non-consumable arc melting,Nb-15Si-22Ti-2Al-2Hf-2V-2Cr,1900,0.2,nan,1350,50,,,55,15,22,2,2,2,,,,,,,,,,,,,,2,,,,,,,,,,,,1,0,0,0,0,0,0,0,0,0,0,0,0,0,0,0,1,0,0,0,0,0,0,0,0,0,0,0,0,1,0,0,0,0,0,0,0,0,0,0,0,0,0,0,0,0,0,0,0,0,0,0,0,0,0,0,0,0,0,0,0,0,0,0,25,17.1,,,nan,,,,,,,,,,,,,,,,,,,,,,789,475,503,1250,,,,,,,,
2015,23,vacuum non-consumable arc melting,Nb-15Si-22Ti-2Al-2Hf-2V-2Cr,1900,0.2,nan,1350,50,,,55,15,22,2,2,2,,,,,,,,,,,,,,2,,,,,,,,,,,,1,0,0,0,0,0,0,0,0,0,0,0,0,0,0,0,1,0,0,0,0,0,0,0,0,0,0,0,0,1,0,0,0,0,0,0,0,0,0,0,0,0,0,0,0,0,0,0,0,0,0,0,0,0,0,0,0,0,0,0,0,0,0,0,25,17.9,,,nan,,,,,,,,,,,,,,,,,,,,,,807,489,519,1250,,,,,,,,
2015,23,vacuum non-consumable arc melting,Nb-15Si-22Ti-2Al-2Hf-2V-14Cr,,,nan,1350,50,,,43,15,22,12,2,2,,,,,,,,,,,,,,2,,,,,,,,,,,,1,0,0,0,0,0,0,0,0,0,0,0,0,0,0,0,1,0,0,0,0,0,0,0,0,0,0,0,0,1,0,0,0,0,0,0,0,0,0,0,0,0,0,0,0,0,0,0,0,0,0,0,0,0,0,0,0,0,0,0,0,0,0,0,25,9.4,,,nan,,,,,,,,,,,,,,,,,,,,,,897,189,217,1250,,,,,,,,
2015,23,vacuum non-consumable arc melting,Nb-15Si-22Ti-2Al-2Hf-2V-14Cr,1900,0.2,nan,1350,50,,,43,15,22,12,2,2,,,,,,,,,,,,,,2,,,,,,,,,,,,1,0,0,0,0,0,0,0,0,0,0,0,0,0,0,0,1,0,0,0,0,0,0,0,0,0,0,0,0,1,0,0,0,0,0,0,0,0,0,0,0,0,0,0,0,0,0,0,0,0,0,0,0,0,0,0,0,0,0,0,0,0,0,0,25,13.2,,,nan,,,,,,,,,,,,,,,,,,,,,,910,257,291,1250,,,,,,,,
2015,23,vacuum non-consumable arc melting,Nb-15Si-22Ti-2Al-2Hf-2V-14Cr,1900,0.2,nan,1350,50,,,43,15,22,12,2,2,,,,,,,,,,,,,,2,,,,,,,,,,,,1,0,0,0,0,0,0,0,0,0,0,0,0,0,0,0,1,0,0,0,0,0,0,0,0,0,0,0,0,1,0,0,0,0,0,0,0,0,0,0,0,0,0,0,0,0,0,0,0,0,0,0,0,0,0,0,0,0,0,0,0,0,0,0,25,13.6,,,nan,,,,,,,,,,,,,,,,,,,,,,922,280,305,1250,,,,,,,,
2015,23,vacuum non-consumable arc melting,Nb-15Si-22Ti-2Al-2Hf-2V-2Cr,,,nan,1350,50,,,55,15,22,2,2,2,,,,,,,,,,,,,,2,,,,,,,,,,,,1,0,0,0,0,0,0,0,0,0,0,0,0,0,0,0,1,0,0,0,0,0,0,0,0,0,0,0,0,1,0,0,0,0,0,0,0,0,0,0,0,0,0,0,0,0,0,0,0,0,0,0,0,0,0,0,0,0,0,0,0,0,0,0,,,,,nan,,,,,,,,,,,,,,,,,,,,,,765,294,330,1350,,,,,,,,
2015,23,vacuum non-consumable arc melting,Nb-15Si-22Ti-2Al-2Hf-2V-2Cr,1900,0.2,nan,1350,50,,,55,15,22,2,2,2,,,,,,,,,,,,,,2,,,,,,,,,,,,1,0,0,0,0,0,0,0,0,0,0,0,0,0,0,0,1,0,0,0,0,0,0,0,0,0,0,0,0,1,0,0,0,0,0,0,0,0,0,0,0,0,0,0,0,0,0,0,0,0,0,0,0,0,0,0,0,0,0,0,0,0,0,0,,,,,nan,,,,,,,,,,,,,,,,,,,,,,789,395,418,1350,,,,,,,,
2015,23,vacuum non-consumable arc melting,Nb-15Si-22Ti-2Al-2Hf-2V-2Cr,1900,0.2,nan,1350,50,,,55,15,22,2,2,2,,,,,,,,,,,,,,2,,,,,,,,,,,,1,0,0,0,0,0,0,0,0,0,0,0,0,0,0,0,1,0,0,0,0,0,0,0,0,0,0,0,0,1,0,0,0,0,0,0,0,0,0,0,0,0,0,0,0,0,0,0,0,0,0,0,0,0,0,0,0,0,0,0,0,0,0,0,,,,,nan,,,,,,,,,,,,,,,,,,,,,,807,412,430,1350,,,,,,,,
2015,23,vacuum non-consumable arc melting,Nb-15Si-22Ti-2Al-2Hf-2V-14Cr,,,nan,1350,50,,,43,15,22,12,2,2,,,,,,,,,,,,,,2,,,,,,,,,,,,1,0,0,0,0,0,0,0,0,0,0,0,0,0,0,0,1,0,0,0,0,0,0,0,0,0,0,0,0,1,0,0,0,0,0,0,0,0,0,0,0,0,0,0,0,0,0,0,0,0,0,0,0,0,0,0,0,0,0,0,0,0,0,0,,,,,nan,,,,,,,,,,,,,,,,,,,,,,897,87,92,1350,,,,,,,,
2015,23,vacuum non-consumable arc melting,Nb-15Si-22Ti-2Al-2Hf-2V-14Cr,1900,0.2,nan,1350,50,,,43,15,22,12,2,2,,,,,,,,,,,,,,2,,,,,,,,,,,,1,0,0,0,0,0,0,0,0,0,0,0,0,0,0,0,1,0,0,0,0,0,0,0,0,0,0,0,0,1,0,0,0,0,0,0,0,0,0,0,0,0,0,0,0,0,0,0,0,0,0,0,0,0,0,0,0,0,0,0,0,0,0,0,,,,,nan,,,,,,,,,,,,,,,,,,,,,,910,112,121,1350,,,,,,,,
2015,23,vacuum non-consumable arc melting,Nb-15Si-22Ti-2Al-2Hf-2V-14Cr,1900,0.2,nan,1350,50,,,43,15,22,12,2,2,,,,,,,,,,,,,,2,,,,,,,,,,,,1,0,0,0,0,0,0,0,0,0,0,0,0,0,0,0,1,0,0,0,0,0,0,0,0,0,0,0,0,1,0,0,0,0,0,0,0,0,0,0,0,0,0,0,0,0,0,0,0,0,0,0,0,0,0,0,0,0,0,0,0,0,0,0,,,,,nan,,,,,,,,,,,,,,,,,,,,,,922,122,132,1350,,,,,,,,
2013,24,Hot pressing sintering,Nb-16Si-22Ti-2Hf-2Al-2Cr,1500,2,40,,,,,56,16,22,2,2,2,,,,,,,,,,,,,,,,,,,,,,,,,,1,0,0,0,0,0,0,0,0,0,0,0,0,1,0,0,0,0,0,0,0,0,0,0,0,0,0,0,1,0,0,0,0,0,0,0,0,0,0,0,0,0,0,0,0,0,0,0,0,0,0,0,0,0,0,0,0,0,0,0,0,0,0,0,,,,,nan,,,,,,,,,,,,,,,,,,,,,,1049,,,,,,,,,,,
2013,24,Hot pressing sintering,Nb-16Si-22Ti-2Hf-2Al-2Cr,1600,2,40,,,,,56,16,22,2,2,2,,,,,,,,,,,,,,,,,,,,,,,,,,1,0,0,0,0,0,0,0,0,0,0,0,0,1,0,0,0,0,0,0,0,0,0,0,0,0,0,0,1,0,0,0,0,0,0,0,0,0,0,0,0,0,0,0,0,0,0,0,0,0,0,0,0,0,0,0,0,0,0,0,0,0,0,0,,,,,nan,,,,,,,,,,,,,,,,,,,,,,1089,,,,,,,,,,,
2013,24,Hot pressing sintering,Nb-16Si-22Ti-2Hf-2Al-2Cr,,,nan,,,,,56,16,22,2,2,2,,,,,,,,,,,,,,,,,,,,,,,,,,1,0,0,0,0,0,0,0,0,0,0,0,0,1,0,0,0,0,0,0,0,0,0,0,0,0,0,0,1,0,0,0,0,0,0,0,0,0,0,0,0,0,0,0,0,0,0,0,0,0,0,0,0,0,0,0,0,0,0,0,0,0,0,0,,,,,nan,,,,,,,,,,,,,,,,,,,,,,1142,,,,,,,,,,,
2013,24,Hot pressing sintering,Nb-16Si-22Ti-2Hf-2Al-2Cr,,,nan,,,,,56,16,22,2,2,2,,,,,,,,,,,,,,,,,,,,,,,,,,1,0,0,0,0,0,0,0,0,0,0,0,0,1,0,0,0,0,0,0,0,0,0,0,0,0,0,0,1,0,0,0,0,0,0,0,0,0,0,0,0,0,0,0,0,0,0,0,0,0,0,0,0,0,0,0,0,0,0,0,0,0,0,0,,,,,nan,,,,,,,,,,,,,,,,,,,,,,1150,,,,,,,,,,,
2015,25,vacuum arc melting,Nb-16Si-22Ti-2Hf-2Al-2Cr-1Fe,,,nan,,,,,55,16,22,2,2,2,,,,,,,,1,,,,,,,,,,,,,,,,,,1,0,0,0,0,0,0,0,0,0,0,0,1,0,1,0,0,0,0,0,0,0,0,0,0,0,0,0,0,0,0,0,0,0,0,0,0,0,0,0,0,0,0,0,0,0,0,0,0,0,0,0,0,0,0,0,0,1,0,0,0,0,0,0,25,12.8,,,nan,,,,,,,,,,,,,,,,,,,,,,377,,,,,,,,,,,
2015,25,vacuum arc melting,Nb-16Si-22Ti-2Hf-2Al-2Cr-2Fe,,,nan,,,,,54,16,22,2,2,2,,,,,,,,2,,,,,,,,,,,,,,,,,,1,0,0,0,0,0,0,0,0,0,0,0,1,0,1,0,0,0,0,0,0,0,0,0,0,0,0,0,0,0,0,0,0,0,0,0,0,0,0,0,0,0,0,0,0,0,0,0,0,0,0,0,0,0,0,0,0,1,0,0,0,0,0,0,25,11.6,,,nan,,,,,,,,,,,,,,,,,,,,,,404,,,,,,,,,,,
2015,25,vacuum arc melting,Nb-16Si-22Ti-2Hf-2Al-2Cr-4Fe,,,nan,,,,,52,16,22,2,2,2,,,,,,,,4,,,,,,,,,,,,,,,,,,1,0,0,0,0,0,0,0,0,0,0,0,1,0,1,0,0,0,0,0,0,0,0,0,0,0,0,0,0,0,0,0,0,0,0,0,0,0,0,0,0,0,0,0,0,0,0,0,0,0,0,0,0,0,0,0,0,1,0,0,0,0,0,0,25,10.2,,,nan,,,,,,,,,,,,,,,,,,,,,,445,,,,,,,,,,,
2015,25,vacuum arc melting,Nb-16Si-22Ti-2Hf-2Al-2Cr-6Fe,,,nan,,,,,50,16,22,2,2,2,,,,,,,,6,,,,,,,,,,,,,,,,,,1,0,0,0,0,0,0,0,0,0,0,0,1,0,1,0,0,0,0,0,0,0,0,0,0,0,0,0,0,0,0,0,0,0,0,0,0,0,0,0,0,0,0,0,0,0,0,0,0,0,0,0,0,0,0,0,0,1,0,0,0,0,0,0,25,8,,,nan,,,,,,,,,,,,,,,,,,,,,,467,,,,,,,,,,,
2015,25,vacuum arc melting,Nb-16Si-22Ti-2Hf-2Al-2Cr-1Fe,1350,100,nan,,,,,55,16,22,2,2,2,,,,,,,,1,,,,,,,,,,,,,,,,,,1,0,0,0,0,0,0,0,0,0,0,0,1,0,1,0,0,0,0,0,0,0,0,0,0,0,0,0,0,0,0,0,0,0,0,0,0,0,0,0,0,0,0,0,0,0,0,0,0,0,0,0,0,0,0,0,0,1,0,0,0,0,0,0,25,13.6,,,nan,,,,,,,,,,,,,,,,,,,,,,265,1675,1830,25,,,,,,,,
2015,25,vacuum arc melting,Nb-16Si-22Ti-2Hf-2Al-2Cr-2Fe,1350,100,nan,,,,,54,16,22,2,2,2,,,,,,,,2,,,,,,,,,,,,,,,,,,1,0,0,0,0,0,0,0,0,0,0,0,1,0,1,0,0,0,0,0,0,0,0,0,0,0,0,0,0,0,0,0,0,0,0,0,0,0,0,0,0,0,0,0,0,0,0,0,0,0,0,0,0,0,0,0,0,1,0,0,0,0,0,0,25,13.3,,,nan,,,,,,,,,,,,,,,,,,,,,,287,1702,1798,25,,,,,,,,
2015,25,vacuum arc melting,Nb-16Si-22Ti-2Hf-2Al-2Cr-4Fe,1350,100,nan,,,,,52,16,22,2,2,2,,,,,,,,4,,,,,,,,,,,,,,,,,,1,0,0,0,0,0,0,0,0,0,0,0,1,0,1,0,0,0,0,0,0,0,0,0,0,0,0,0,0,0,0,0,0,0,0,0,0,0,0,0,0,0,0,0,0,0,0,0,0,0,0,0,0,0,0,0,0,1,0,0,0,0,0,0,25,10.9,,,nan,,,,,,,,,,,,,,,,,,,,,,335,1746,1801,25,,,,,,,,
2015,25,vacuum arc melting,Nb-16Si-22Ti-2Hf-2Al-2Cr-6Fe,1350,100,nan,,,,,50,16,22,2,2,2,,,,,,,,6,,,,,,,,,,,,,,,,,,1,0,0,0,0,0,0,0,0,0,0,0,1,0,1,0,0,0,0,0,0,0,0,0,0,0,0,0,0,0,0,0,0,0,0,0,0,0,0,0,0,0,0,0,0,0,0,0,0,0,0,0,0,0,0,0,0,1,0,0,0,0,0,0,25,7.9,,,nan,,,,,,,,,,,,,,,,,,,,,,355,1820,1845,25,,,,,,,,
2015,25,vacuum arc melting,Nb-16Si-22Ti-2Hf-2Al-2Cr-1Fe,1350,100,nan,,,,,55,16,22,2,2,2,,,,,,,,1,,,,,,,,,,,,,,,,,,1,0,0,0,0,0,0,0,0,0,0,0,1,0,1,0,0,0,0,0,0,0,0,0,0,0,0,0,0,0,0,0,0,0,0,0,0,0,0,0,0,0,0,0,0,0,0,0,0,0,0,0,0,0,0,0,0,1,0,0,0,0,0,0,,,,,nan,,,,,,,,,,,,,,,,,,,,,,265,290,305,1250,,,,,,,,
2015,25,vacuum arc melting,Nb-16Si-22Ti-2Hf-2Al-2Cr-2Fe,1350,100,nan,,,,,54,16,22,2,2,2,,,,,,,,2,,,,,,,,,,,,,,,,,,1,0,0,0,0,0,0,0,0,0,0,0,1,0,1,0,0,0,0,0,0,0,0,0,0,0,0,0,0,0,0,0,0,0,0,0,0,0,0,0,0,0,0,0,0,0,0,0,0,0,0,0,0,0,0,0,0,1,0,0,0,0,0,0,,,,,nan,,,,,,,,,,,,,,,,,,,,,,287,270,295,1250,,,,,,,,
2015,25,vacuum arc melting,Nb-16Si-22Ti-2Hf-2Al-2Cr-4Fe,1350,100,nan,,,,,52,16,22,2,2,2,,,,,,,,4,,,,,,,,,,,,,,,,,,1,0,0,0,0,0,0,0,0,0,0,0,1,0,1,0,0,0,0,0,0,0,0,0,0,0,0,0,0,0,0,0,0,0,0,0,0,0,0,0,0,0,0,0,0,0,0,0,0,0,0,0,0,0,0,0,0,1,0,0,0,0,0,0,,,,,nan,,,,,,,,,,,,,,,,,,,,,,335,225,280,1250,,,,,,,,
2015,25,vacuum arc melting,Nb-16Si-22Ti-2Hf-2Al-2Cr-6Fe,1350,100,nan,,,,,50,16,22,2,2,2,,,,,,,,6,,,,,,,,,,,,,,,,,,1,0,0,0,0,0,0,0,0,0,0,0,1,0,1,0,0,0,0,0,0,0,0,0,0,0,0,0,0,0,0,0,0,0,0,0,0,0,0,0,0,0,0,0,0,0,0,0,0,0,0,0,0,0,0,0,0,1,0,0,0,0,0,0,,,,,nan,,,,,,,,,,,,,,,,,,,,,,355,185,195,1250,,,,,,,,
2015,25,vacuum arc melting,Nb-16Si-22Ti-2Hf-2Al-2Cr-1Fe,1350,100,nan,,,,,55,16,22,2,2,2,,,,,,,,1,,,,,,,,,,,,,,,,,,1,0,0,0,0,0,0,0,0,0,0,0,1,0,1,0,0,0,0,0,0,0,0,0,0,0,0,0,0,0,0,0,0,0,0,0,0,0,0,0,0,0,0,0,0,0,0,0,0,0,0,0,0,0,0,0,0,1,0,0,0,0,0,0,,,,,nan,,,,,,,,,,,,,,,,,,,,,,265,183,195,1350,,,,,,,,
2015,25,vacuum arc melting,Nb-16Si-22Ti-2Hf-2Al-2Cr-2Fe,1350,100,nan,,,,,54,16,22,2,2,2,,,,,,,,2,,,,,,,,,,,,,,,,,,1,0,0,0,0,0,0,0,0,0,0,0,1,0,1,0,0,0,0,0,0,0,0,0,0,0,0,0,0,0,0,0,0,0,0,0,0,0,0,0,0,0,0,0,0,0,0,0,0,0,0,0,0,0,0,0,0,1,0,0,0,0,0,0,,,,,nan,,,,,,,,,,,,,,,,,,,,,,287,166,176,1350,,,,,,,,
2015,25,vacuum arc melting,Nb-16Si-22Ti-2Hf-2Al-2Cr-4Fe,1350,100,nan,,,,,52,16,22,2,2,2,,,,,,,,4,,,,,,,,,,,,,,,,,,1,0,0,0,0,0,0,0,0,0,0,0,1,0,1,0,0,0,0,0,0,0,0,0,0,0,0,0,0,0,0,0,0,0,0,0,0,0,0,0,0,0,0,0,0,0,0,0,0,0,0,0,0,0,0,0,0,1,0,0,0,0,0,0,,,,,nan,,,,,,,,,,,,,,,,,,,,,,335,145,165,1350,,,,,,,,
2015,25,vacuum arc melting,Nb-16Si-22Ti-2Hf-2Al-2Cr-6Fe,1350,100,nan,,,,,50,16,22,2,2,2,,,,,,,,6,,,,,,,,,,,,,,,,,,1,0,0,0,0,0,0,0,0,0,0,0,1,0,1,0,0,0,0,0,0,0,0,0,0,0,0,0,0,0,0,0,0,0,0,0,0,0,0,0,0,0,0,0,0,0,0,0,0,0,0,0,0,0,0,0,0,1,0,0,0,0,0,0,,,,,nan,,,,,,,,,,,,,,,,,,,,,,355,78,87,1350,,,,,,,,
2010,26,non-consumable arc melting,Nb-18Si-5Ge,,,nan,,,,,77,18,nan,,,,,,,,,,,,,5,,,,,,,,,,,,,,,,1,0,0,0,0,0,0,0,0,0,0,0,1,1,0,0,0,0,0,0,0,0,0,0,0,0,0,0,0,0,0,0,0,0,0,0,0,0,0,0,0,0,0,0,0,0,0,0,0,0,0,0,0,0,0,0,0,0,0,0,0,0,0,0,,,,,nan,,,,,,,604,,,,,,637,,,,,,,,1672,,,,,,,,,,,,
2010,26,non-consumable arc melting,Nb-18Si-5Ge,1200,100,nan,,,,,77,18,nan,,,,,,,,,,,,,5,,,,,,,,,,,,,,,,1,0,0,0,0,0,0,0,0,0,0,0,1,1,0,0,0,0,0,0,0,0,0,0,0,0,0,0,0,0,0,0,0,0,0,0,0,0,0,0,0,0,0,0,0,0,0,0,0,0,0,0,0,0,0,0,0,0,0,0,0,0,0,0,,,,,nan,,,,,,,519,,,,,,520,,,,,,,,1602,,,,,,,,,,,,
2010,26,non-consumable arc melting,Nb-18Si-5Ge,1500,100,nan,,,,,77,18,nan,,,,,,,,,,,,,5,,,,,,,,,,,,,,,,1,0,0,0,0,0,0,0,0,0,0,0,1,1,0,0,0,0,0,0,0,0,0,0,0,0,0,0,0,0,0,0,0,0,0,0,0,0,0,0,0,0,0,0,0,0,0,0,0,0,0,0,0,0,0,0,0,0,0,0,0,0,0,0,,,,,nan,,,,,,,812,,,,,,852,,,,,,,,1532,,,,,,,,,,,,
2010,26,non-consumable arc melting,Nb-18Si-10Ge,,,nan,,,,,72,18,nan,,,,,,,,,,,,,10,,,,,,,,,,,,,,,,1,0,0,0,0,0,0,0,0,0,0,0,1,1,0,0,0,0,0,0,0,0,0,0,0,0,0,0,0,0,0,0,0,0,0,0,0,0,0,0,0,0,0,0,0,0,0,0,0,0,0,0,0,0,0,0,0,0,0,0,0,0,0,0,,,,,nan,,,,,,,687,,,,,,640,,,,,,,,1658,,,,,,,,,,,,
2010,26,non-consumable arc melting,Nb-18Si-10Ge,1200,100,nan,,,,,72,18,nan,,,,,,,,,,,,,10,,,,,,,,,,,,,,,,1,0,0,0,0,0,0,0,0,0,0,0,1,1,0,0,0,0,0,0,0,0,0,0,0,0,0,0,0,0,0,0,0,0,0,0,0,0,0,0,0,0,0,0,0,0,0,0,0,0,0,0,0,0,0,0,0,0,0,0,0,0,0,0,,,,,nan,,,,,,,633,,,,,,575,,,,,,,,1541,,,,,,,,,,,,
2010,26,non-consumable arc melting,Nb-18Si-10Ge,1500,100,nan,,,,,72,18,nan,,,,,,,,,,,,,10,,,,,,,,,,,,,,,,1,0,0,0,0,0,0,0,0,0,0,0,1,1,0,0,0,0,0,0,0,0,0,0,0,0,0,0,0,0,0,0,0,0,0,0,0,0,0,0,0,0,0,0,0,0,0,0,0,0,0,0,0,0,0,0,0,0,0,0,0,0,0,0,,,,,nan,,,,,,,819,,,,,,798,,,,,,,,1526,,,,,,,,,,,,
2017,27,Hot pressing sintering,Nb-16Si-10Ti-10Mo-5Hf,1500,1,40,,,,,59,16,10,,,5,10,,,,,,,,,,,,,,,,,,,,,,,,,1,0,0,0,0,1,0,0,0,0,0,0,0,1,0,0,0,0,0,0,0,0,0,0,0,0,0,0,0,0,0,0,0,0,0,0,0,0,0,0,0,0,0,0,0,0,0,0,0,0,0,0,0,0,0,0,0,0,0,0,0,0,0,0,,,25,413,nan,,317,,,,,,,,,,,,,,,,,,,,,,,,,,,,,,,
2017,27,Hot pressing sintering,Nb-16Si-10Ti-10Mo-5Hf,1500,1,40,,,,,59,16,10,,,5,10,,,,,,,,,,,,,,,,,,,,,,,,,1,0,0,0,0,1,0,0,0,0,0,0,0,1,0,0,0,0,0,0,0,0,0,0,0,0,0,0,0,0,0,0,0,0,0,0,0,0,0,0,0,0,0,0,0,0,0,0,0,0,0,0,0,0,0,0,0,0,0,0,0,0,0,0,,,1200,496,nan,,332,,,,,,,,,,,,,,,,,,,,,,,,,,,,,,,
2017,27,Hot pressing sintering,Nb-16Si-10Ti-10Mo-5Hf,1500,1,40,,,,,59,16,10,,,5,10,,,,,,,,,,,,,,,,,,,,,,,,,1,0,0,0,0,1,0,0,0,0,0,0,0,1,0,0,0,0,0,0,0,0,0,0,0,0,0,0,0,0,0,0,0,0,0,0,0,0,0,0,0,0,0,0,0,0,0,0,0,0,0,0,0,0,0,0,0,0,0,0,0,0,0,0,,,1300,351,nan,,245,,,,,,,,,,,,,,,,,,,,,,,,,,,,,,,
2017,27,Hot pressing sintering,Nb-16Si-10Ti-10Mo-5Hf,1500,1,40,,,,,59,16,10,,,5,10,,,,,,,,,,,,,,,,,,,,,,,,,1,0,0,0,0,1,0,0,0,0,0,0,0,1,0,0,0,0,0,0,0,0,0,0,0,0,0,0,0,0,0,0,0,0,0,0,0,0,0,0,0,0,0,0,0,0,0,0,0,0,0,0,0,0,0,0,0,0,0,0,0,0,0,0,,,1400,260,nan,,62,,,,,,,,,,,,,,,,,,,,,,,,,,,,,,,
2017,27,Hot pressing sintering,Nb-16Si-10Ti-10Mo-5Hf,1500,1,40,,,,,59,16,10,,,5,10,,,,,,,,,,,,,,,,,,,,,,,,,1,0,0,0,0,1,0,0,0,0,0,0,0,1,0,0,0,0,0,0,0,0,0,0,0,0,0,0,0,0,0,0,0,0,0,0,0,0,0,0,0,0,0,0,0,0,0,0,0,0,0,0,0,0,0,0,0,0,0,0,0,0,0,0,,,1500,85,nan,,,,,,,,,,,,,,,,,,,,,,,,,,,,,,,,,
2003,28,nan,Nb-21.5Ti-9Cr-2Hf-17.5Si-2Al-1.2Sn,,,nan,,,,,46.8,17.5,21.5,9,2,2,,,,,,,,,,,,,,,,,,1.2,,,,,,,,1,0,0,0,0,0,0,0,0,1,0,0,0,0,0,0,0,0,0,0,0,0,0,0,0,0,0,0,0,0,1,0,0,0,0,0,0,0,0,0,0,0,0,0,0,0,0,0,0,0,0,0,0,0,0,0,0,0,0,0,0,0,0,0,,,,,nan,1100,,219,,,,,,,,,,,,,,,,,,,,,,,1100,270,,,,,,
2003,28,nan,Nb-19.5Ti-13Cr-2Hf-17.5Si-2Al-1.2Sn,,,nan,,,,,44.8,17.5,19.5,13,2,2,,,,,,,,,,,,,,,,,,1.2,,,,,,,,1,0,0,0,0,0,0,0,0,1,0,0,0,0,0,0,0,0,0,0,0,0,0,0,0,0,0,0,0,0,1,0,0,0,0,0,0,0,0,0,0,0,0,0,0,0,0,0,0,0,0,0,0,0,0,0,0,0,0,0,0,0,0,0,,,,,nan,1100,,187,,,,,,,,,,,,,,,,,,,,,,,1100,240,,,,,,
2003,28,nan,Nb-21.5Ti-9Cr-2Hf-17.5Si-2Al-1.2Sn,,,nan,,,,,46.8,17.5,21.5,9,2,2,,,,,,,,,,,,,,,,,,1.2,,,,,,,,1,0,0,0,0,0,0,0,0,1,0,0,0,0,0,0,0,0,0,0,0,0,0,0,0,0,0,0,0,0,1,0,0,0,0,0,0,0,0,0,0,0,0,0,0,0,0,0,0,0,0,0,0,0,0,0,0,0,0,0,0,0,0,0,,,,,nan,1000,,363,,,,,,,,,,,,,,,,,,,,,,,1000,600,,,,,,
2003,28,nan,Nb-21.5Ti-9Cr-2Hf-17.5Si-2Al-1.2Sn,,,nan,,,,,46.8,17.5,21.5,9,2,2,,,,,,,,,,,,,,,,,,1.2,,,,,,,,1,0,0,0,0,0,0,0,0,1,0,0,0,0,0,0,0,0,0,0,0,0,0,0,0,0,0,0,0,0,1,0,0,0,0,0,0,0,0,0,0,0,0,0,0,0,0,0,0,0,0,0,0,0,0,0,0,0,0,0,0,0,0,0,,,800,,332,,,,,,,,,,,,,,,,,,,,,,,,,,800,1528,,,,,,
2003,28,nan,Nb-19.5Ti-13Cr-2Hf-17.5Si-2Al-1.2Sn,,,nan,,,,,44.8,17.5,19.5,13,2,2,,,,,,,,,,,,,,,,,,1.2,,,,,,,,1,0,0,0,0,0,0,0,0,1,0,0,0,0,0,0,0,0,0,0,0,0,0,0,0,0,0,0,0,0,1,0,0,0,0,0,0,0,0,0,0,0,0,0,0,0,0,0,0,0,0,0,0,0,0,0,0,0,0,0,0,0,0,0,,,,,-,1000,,365,,,,,,,,,,,,,,,,,,,,,,,1000,540,,,,,,
2003,28,nan,Nb-19.5Ti-13Cr-2Hf-17.5Si-2Al-1.2Sn,,,nan,,,,,44.8,17.5,19.5,13,2,2,,,,,,,,,,,,,,,,,,1.2,,,,,,,,1,0,0,0,0,0,0,0,0,1,0,0,0,0,0,0,0,0,0,0,0,0,0,0,0,0,0,0,0,0,1,0,0,0,0,0,0,0,0,0,0,0,0,0,0,0,0,0,0,0,0,0,0,0,0,0,0,0,0,0,0,0,0,0,,,800,,310,,,,,,,,,,,,,,,,,,,,,,,,,,800,1492,,,,,,
2003,28,nan,Nb-21.5Ti-9Cr-2Hf-17.5Si-2Al-1.2Sn,,,nan,,,,,46.8,17.5,21.5,9,2,2,,,,,,,,,,,,,,,,,,1.2,,,,,,,,1,0,0,0,0,0,0,0,0,1,0,0,0,0,0,0,0,0,0,0,0,0,0,0,0,0,0,0,0,0,1,0,0,0,0,0,0,0,0,0,0,0,0,0,0,0,0,0,0,0,0,0,0,0,0,0,0,0,0,0,0,0,0,0,,,25,,297.5,,,,,,,,,,,,,,,,,,,,,,,,,,25,1654,,,,,,
2003,28,nan,Nb-19.5Ti-13Cr-2Hf-17.5Si-2Al-1.2Sn,,,nan,,,,,44.8,17.5,19.5,13,2,2,,,,,,,,,,,,,,,,,,1.2,,,,,,,,1,0,0,0,0,0,0,0,0,1,0,0,0,0,0,0,0,0,0,0,0,0,0,0,0,0,0,0,0,0,1,0,0,0,0,0,0,0,0,0,0,0,0,0,0,0,0,0,0,0,0,0,0,0,0,0,0,0,0,0,0,0,0,0,,,25,,296.5,,,,,,,,,,,,,,,,,,,,,,,,,,25,1629,,,,,,
2003,28,nan,Nb-22.5Ti-6Cr-3Fe-2Hf-12.5Si-2Al-5Ge-1.2Sn,,,nan,,,,,45.8,12.5,22.5,6,2,2,,,,,,,,3,,5,,,,,,,,1.2,,,,,,,,1,0,0,0,0,0,0,0,0,1,0,0,0,0,0,0,0,0,0,0,0,0,0,0,0,0,0,0,0,0,1,0,0,0,0,0,0,0,0,0,0,0,0,0,0,0,0,0,0,0,0,0,0,0,0,0,0,0,0,0,0,0,0,0,,,25,,265,,,,,,,,,,,,,,,,,,,,,,,,,,25,1567,,,,,,
2003,28,nan,Nb-22.5Ti-6Cr-3Fe-2Hf-12.5Si-2Al-5Ge-1.2Sn,,,nan,,,,,45.8,12.5,22.5,6,2,2,,,,,,,,3,,5,,,,,,,,1.2,,,,,,,,1,0,0,0,0,0,0,0,0,1,0,0,0,0,0,0,0,0,0,0,0,0,0,0,0,0,0,0,0,0,1,0,0,0,0,0,0,0,0,0,0,0,0,0,0,0,0,0,0,0,0,0,0,0,0,0,0,0,0,0,0,0,0,0,,,800,,294,,,,,,,,,,,,,,,,,,,,,,,,,,800,1487,,,,,,
2003,28,nan,Nb-22.5Ti-6Cr-3Fe-2Hf-12.5Si-2Al-5Ge-1.2Sn,,,nan,,,,,45.8,12.5,22.5,6,2,2,,,,,,,,3,,5,,,,,,,,1.2,,,,,,,,1,0,0,0,0,0,0,0,0,1,0,0,0,0,0,0,0,0,0,0,0,0,0,0,0,0,0,0,0,0,1,0,0,0,0,0,0,0,0,0,0,0,0,0,0,0,0,0,0,0,0,0,0,0,0,0,0,0,0,0,0,0,0,0,,,,,nan,1000,,260,,,,,,,,,,,,,,,,,,,,,,,1000,500,,,,,,
2003,28,nan,Nb-22.5Ti-6Cr-3Fe-2Hf-12.5Si-2Al-5Ge-1.2Sn,,,nan,,,,,45.8,12.5,22.5,6,2,2,,,,,,,,3,,5,,,,,,,,1.2,,,,,,,,1,0,0,0,0,0,0,0,0,1,0,0,0,0,0,0,0,0,0,0,0,0,0,0,0,0,0,0,0,0,1,0,0,0,0,0,0,0,0,0,0,0,0,0,0,0,0,0,0,0,0,0,0,0,0,0,0,0,0,0,0,0,0,0,,,,,nan,1000,,185,,,,,,,,,,,,,,,,,,,,,,,1000,550,,,,,,
2003,28,nan,Nb-22.5Ti-6Cr-3Fe-2Hf-12.5Si-2Al-5Ge-1.2Sn,,,nan,,,,,45.8,12.5,22.5,6,2,2,,,,,,,,3,,5,,,,,,,,1.2,,,,,,,,1,0,0,0,0,0,0,0,0,1,0,0,0,0,0,0,0,0,0,0,0,0,0,0,0,0,0,0,0,0,1,0,0,0,0,0,0,0,0,0,0,0,0,0,0,0,0,0,0,0,0,0,0,0,0,0,0,0,0,0,0,0,0,0,,,800,,207.5,,,,,,,,,,,,,,,,,,,,,,,,,,800,1503,,,,,,
2003,28,nan,Nb-22.5Ti-6Cr-3Fe-2Hf-12.5Si-2Al-5Ge-1.2Sn,,,nan,,,,,45.8,12.5,22.5,6,2,2,,,,,,,,3,,5,,,,,,,,1.2,,,,,,,,1,0,0,0,0,0,0,0,0,1,0,0,0,0,0,0,0,0,0,0,0,0,0,0,0,0,0,0,0,0,1,0,0,0,0,0,0,0,0,0,0,0,0,0,0,0,0,0,0,0,0,0,0,0,0,0,0,0,0,0,0,0,0,0,,,,,nan,1100,,170,,,,,,,,,,,,,,,,,,,,,,,1100,260,,,,,,
2003,28,nan,Nb-22.5Ti-6Cr-3Fe-2Hf-12.5Si-2Al-5Ge-1.2Sn,,,nan,,,,,45.8,12.5,22.5,6,2,2,,,,,,,,3,,5,,,,,,,,1.2,,,,,,,,1,0,0,0,0,0,0,0,0,1,0,0,0,0,0,0,0,0,0,0,0,0,0,0,0,0,0,0,0,0,1,0,0,0,0,0,0,0,0,0,0,0,0,0,0,0,0,0,0,0,0,0,0,0,0,0,0,0,0,0,0,0,0,0,,,25,,179.5,,,,,,,,,,,,,,,,,,,,,,,,,,25,1587,,,,,,
2003,28,nan,Nb-22.5Ti-6Cr-3Fe-2Hf-12.5Si-2Al-5Ge-1.2Sn,,,nan,,,,,45.8,12.5,22.5,6,2,2,,,,,,,,3,,5,,,,,,,,1.2,,,,,,,,1,0,0,0,0,0,0,0,0,1,0,0,0,0,0,0,0,0,0,0,0,0,0,0,0,0,0,0,0,0,1,0,0,0,0,0,0,0,0,0,0,0,0,0,0,0,0,0,0,0,0,0,0,0,0,0,0,0,0,0,0,0,0,0,,,,,nan,1100,,138,,,,,,,,,,,,,,,,,,,,,,,1100,210,,,,,,
2018,29,directional solidification,Nb-24Ti-12Si-10Cr-2Al-2Hf,1425,10,1000,50,,,,50,12,24,10,2,2,,,,,,,,,,,,,,,,,,,,,,,,,,1,0,0,0,0,0,0,0,0,1,0,0,0,0,0,0,0,0,0,0,0,0,0,0,0,0,0,0,0,0,0,0,0,0,0,0,0,0,0,0,0,0,0,0,0,0,0,0,0,0,0,0,0,0,0,0,0,0,0,0,0,0,0,0,,,25,,950,,,,,,,,,,,,,,,,,,,,,,,,,,,,,,,,,
2018,29,directional solidification,Nb-24Ti-12Si-10Cr-2Al-2Hf,1425,10,nan,,,,,50,12,24,10,2,2,,,,,,,,,,,,,,,,,,,,,,,,,,1,0,0,0,0,0,0,0,0,1,0,0,0,0,0,0,0,0,0,0,0,0,0,0,0,0,0,0,0,0,0,0,0,0,0,0,0,0,0,0,0,0,0,0,0,0,0,0,0,0,0,0,0,0,0,0,0,0,0,0,0,0,0,0,,,25,,890,,,,,,,,,,,,,,,,,,,,,,,,,,,,,,,,,
2018,29,directional solidification,Nb-24Ti-12Si-10Cr-2Al-2Hf,1425,10,1100,50,,,,50,12,24,10,2,2,,,,,,,,,,,,,,,,,,,,,,,,,,1,0,0,0,0,0,0,0,0,1,0,0,0,0,0,0,0,0,0,0,0,0,0,0,0,0,0,0,0,0,0,0,0,0,0,0,0,0,0,0,0,0,0,0,0,0,0,0,0,0,0,0,0,0,0,0,0,0,0,0,0,0,0,0,,,25,,817,,,,,,,,,,,,,,,,,,,,,,,,,,,,,,,,,
2018,29,directional solidification,Nb-24Ti-12Si-10Cr-2Al-2Hf,1400,10,nan,,,,,50,12,24,10,2,2,,,,,,,,,,,,,,,,,,,,,,,,,,1,0,0,0,0,0,0,0,0,1,0,0,0,0,0,0,0,0,0,0,0,0,0,0,0,0,0,0,0,0,0,0,0,0,0,0,0,0,0,0,0,0,0,0,0,0,0,0,0,0,0,0,0,0,0,0,0,0,0,0,0,0,0,0,,,25,,771,,,,,,,,,,,,,,,,,,,,,,,,,,,,,,,,,
2018,29,directional solidification,Nb-24Ti-12Si-10Cr-2Al-2Hf,1375,10,nan,,,,,50,12,24,10,2,2,,,,,,,,,,,,,,,,,,,,,,,,,,1,0,0,0,0,0,0,0,0,1,0,0,0,0,0,0,0,0,0,0,0,0,0,0,0,0,0,0,0,0,0,0,0,0,0,0,0,0,0,0,0,0,0,0,0,0,0,0,0,0,0,0,0,0,0,0,0,0,0,0,0,0,0,0,,,25,,765,,,,,,,,,,,,,,,,,,,,,,,,,,,,,,,,,
2018,29,directional solidification,Nb-24Ti-12Si-10Cr-2Al-2Hf,1450,10,nan,,,,,50,12,24,10,2,2,,,,,,,,,,,,,,,,,,,,,,,,,,1,0,0,0,0,0,0,0,0,1,0,0,0,0,0,0,0,0,0,0,0,0,0,0,0,0,0,0,0,0,0,0,0,0,0,0,0,0,0,0,0,0,0,0,0,0,0,0,0,0,0,0,0,0,0,0,0,0,0,0,0,0,0,0,,,25,,716,,,,,,,,,,,,,,,,,,,,,,,,,,,,,,,,,
2018,29,directional solidification,Nb-24Ti-12Si-10Cr-2Al-2Hf,1425,10,1200,50,,,,50,12,24,10,2,2,,,,,,,,,,,,,,,,,,,,,,,,,,1,0,0,0,0,0,0,0,0,1,0,0,0,0,0,0,0,0,0,0,0,0,0,0,0,0,0,0,0,0,0,0,0,0,0,0,0,0,0,0,0,0,0,0,0,0,0,0,0,0,0,0,0,0,0,0,0,0,0,0,0,0,0,0,,,25,,575,,,,,,,,,,,,,,,,,,,,,,,,,,,,,,,,,
2018,29,directional solidification,Nb-24Ti-12Si-10Cr-2Al-2Hf,1425,10,1300,50,,,,50,12,24,10,2,2,,,,,,,,,,,,,,,,,,,,,,,,,,1,0,0,0,0,0,0,0,0,1,0,0,0,0,0,0,0,0,0,0,0,0,0,0,0,0,0,0,0,0,0,0,0,0,0,0,0,0,0,0,0,0,0,0,0,0,0,0,0,0,0,0,0,0,0,0,0,0,0,0,0,0,0,0,,,25,,514,,,,,,,,,,,,,,,,,,,,,,,,,,,,,,,,,
2022,30,directional solidification,Nb-15Si-24Ti-4Cr-2Al-2Hf,,,nan,,,,,53,15,24,4,2,2,,,,,,,,,,,,,,,,,,,,,,,,,,1,0,0,0,0,0,0,0,0,0,0,0,1,0,1,0,0,0,0,0,0,0,0,0,0,0,0,0,0,0,0,0,0,0,0,0,0,0,0,0,0,0,0,0,0,0,0,0,0,0,0,0,0,0,0,0,0,0,0,0,0,0,0,0,,,1250,,341,,,,,,,,,,,,,,,,,,,,,,,,,,,,,,,,,
2022,30,directional solidification,Nb-15Si-24Ti-4Cr-2Al-2Hf-5Zr,,,nan,,,,,48,15,24,4,2,2,,,,5,,,,,,,,,,,,,,,,,,,,,,1,0,0,0,0,0,0,0,0,0,0,0,1,0,1,0,0,0,0,0,0,0,0,0,0,0,0,0,0,0,0,0,0,0,0,0,0,0,0,0,0,0,0,0,0,0,0,0,0,0,0,0,0,0,0,0,0,0,0,0,0,0,0,0,,,1250,,303,,,,,,,,,,,,,,,,,,,,,,,,,,,,,,,,,
2022,30,directional solidification,Nb-15Si-24Ti-4Cr-2Al-2Hf-1Zr,,,nan,,,,,52,15,24,4,2,2,,,,1,,,,,,,,,,,,,,,,,,,,,,1,0,0,0,0,0,0,0,0,0,0,0,1,0,1,0,0,0,0,0,0,0,0,0,0,0,0,0,0,0,0,0,0,0,0,0,0,0,0,0,0,0,0,0,0,0,0,0,0,0,0,0,0,0,0,0,0,0,0,0,0,0,0,0,,,1250,,275,,,,,,,,,,,,,,,,,,,,,,,,,,,,,,,,,
2022,30,directional solidification,Nb-15Si-24Ti-4Cr-2Al-2Hf-3Zr,,,nan,,,,,50,15,24,4,2,2,,,,3,,,,,,,,,,,,,,,,,,,,,,1,0,0,0,0,0,0,0,0,0,0,0,1,0,1,0,0,0,0,0,0,0,0,0,0,0,0,0,0,0,0,0,0,0,0,0,0,0,0,0,0,0,0,0,0,0,0,0,0,0,0,0,0,0,0,0,0,0,0,0,0,0,0,0,,,1250,,212,,,,,,,,,,,,,,,,,,,,,,,,,,,,,,,,,
2007,31,sintering,Nb-18Si-6Ti,,,nan,,,,,76,18,6,,,,,,,,,,,,,,,,,,,,,,,,,,,,,1,0,0,0,0,0,0,0,0,1,0,0,0,0,0,1,0,0,0,0,0,0,0,0,0,0,0,0,0,0,0,0,0,0,0,0,0,0,0,0,0,0,0,0,0,0,0,0,0,0,0,0,0,0,0,0,0,0,0,0,0,0,0,0,25,13,25,,1072.83,,,,,,,,,,,,,,,,,,,,,,,,,,,,,,,,,
2007,31,sintering,Nb-18Si,,,nan,,,,,82,18,nan,,,,,,,,,,,,,,,,,,,,,,,,,,,,,1,0,0,0,0,0,0,0,0,1,0,0,0,0,0,1,0,0,0,0,0,0,0,0,0,0,0,0,0,0,0,0,0,0,0,0,0,0,0,0,0,0,0,0,0,0,0,0,0,0,0,0,0,0,0,0,0,0,0,0,0,0,0,0,25,10.4,25,,1003.36,,,,,,,,,,,,,,,,,,,,,,,,,,,,,,,,,
2007,31,sintering,Nb-16Si-6Ti,,,nan,,,,,78,16,6,,,,,,,,,,,,,,,,,,,,,,,,,,,,,1,0,0,0,0,0,0,0,0,1,0,0,0,0,0,1,0,0,0,0,0,0,0,0,0,0,0,0,0,0,0,0,0,0,0,0,0,0,0,0,0,0,0,0,0,0,0,0,0,0,0,0,0,0,0,0,0,0,0,0,0,0,0,0,25,8.5,25,,830.12,,,,,,,,,,,,,,,,,,,,,,,,,,,,,,,,,
2007,31,sintering,Nb-11Si-6Ti,,,nan,,,,,83,11,6,,,,,,,,,,,,,,,,,,,,,,,,,,,,,1,0,0,0,0,0,0,0,0,1,0,0,0,0,0,1,0,0,0,0,0,0,0,0,0,0,0,0,0,0,0,0,0,0,0,0,0,0,0,0,0,0,0,0,0,0,0,0,0,0,0,0,0,0,0,0,0,0,0,0,0,0,0,0,25,8.3,25,,825.32,,,,,,,,,,,,,,,,,,,,,,,,,,,,,,,,,
2018,32,non-consumable arc melting,Nb-16Si-23Ti-4Cr-2Al-2Hf,1500,12,nan,,,,,53,16,23,4,2,2,,,,,,,,,,,,,,,,,,,,,,,,,,1,0,0,0,0,0,0,0,0,0,0,0,1,0,1,0,0,0,0,0,0,0,0,0,0,0,0,0,0,0,0,0,0,0,0,0,0,0,0,0,0,0,0,0,0,0,0,0,0,0,0,0,0,0,0,0,0,0,0,0,0,0,0,0,25,9.88,25,,430,,,,,,,,,,,,,,,,,,,,,,,,,,,,,,,,,
2018,32,non-consumable arc melting,Nb-16Si-23Ti-4Cr-2Al-2Hf-0.3Sc,1500,12,nan,,,,,52.7,16,23,4,2,2,,,,,,,,,,,,,,,,,0.3,,,,,,,,,1,0,0,0,0,0,0,0,0,0,0,0,1,0,1,0,0,0,0,0,0,0,0,0,0,0,0,0,0,0,0,0,0,0,0,0,0,0,0,0,0,0,0,0,0,0,0,0,0,0,0,0,0,0,0,0,0,0,0,0,0,0,0,0,25,22.88,25,,1123.5,,,,,,,,,,,,,,,,,,,,,,,,,,,,,,,,,
2018,32,non-consumable arc melting,Nb-16Si-23Ti-4Cr-2Al-2Hf-0.5Sc,1500,12,nan,,,,,52.5,16,23,4,2,2,,,,,,,,,,,,,,,,,0.5,,,,,,,,,1,0,0,0,0,0,0,0,0,0,0,0,1,0,1,0,0,0,0,0,0,0,0,0,0,0,0,0,0,0,0,0,0,0,0,0,0,0,0,0,0,0,0,0,0,0,0,0,0,0,0,0,0,0,0,0,0,0,0,0,0,0,0,0,25,25.95,25,,1119.7,,,,,,,,,,,,,,,,,,,,,,,,,,,,,,,,,
2006,33,unidirectionally solidification,Nb-17.5Si,1500,500,nan,,,,,82.5,17.5,nan,,,,,,,,,,,,,,,,,,,,,,,,,,,,,0,1,0,0,0,1,0,0,0,0,0,0,0,0,0,0,0,0,0,0,0,0,0,0,0,0,0,0,0,0,0,0,0,0,0,0,0,0,0,0,0,0,0,0,0,0,0,0,0,0,0,0,0,0,0,0,0,0,0,0,0,0,0,0,25,12.2,,,nan,,670,,,,,,,,,,,,,,,,,,,,,580,,1400,,,,,,,,
2006,33,unidirectionally solidification,Nb-10Ti-17.5Si,1400,500,nan,,,,,72.5,17.5,10,,,,,,,,,,,,,,,,,,,,,,,,,,,,,0,1,0,0,0,0,0,0,0,0,0,0,0,0,0,0,0,0,0,0,0,0,0,0,0,0,0,0,0,0,0,0,0,0,0,0,0,0,0,1,0,0,0,0,0,0,0,0,0,0,0,0,0,0,0,0,0,0,0,0,0,0,0,0,25,14.975,,,nan,,520,,,,,,,,,,,,,,,,,,,,,,,,,,,,,,,
2021,34,vacuum arc melting,Nb-18.7Si,,,nan,,,,,81.3,18.7,nan,,,,,,,,,,,,,,,,,,,,,,,,,,,,,1,0,0,0,0,0,0,0,0,0,0,0,0,0,0,0,0,0,0,0,0,0,0,0,0,0,0,0,0,0,0,0,0,0,0,0,0,0,1,0,0,0,0,0,0,0,0,0,0,0,0,0,0,0,0,0,0,0,0,0,0,0,0,0,25,5.84,,,nan,,727,,,466,,,,,,,,,1308,,,,,,,,,,,,,,,,,,,
2021,34,vacuum arc melting,Nb-18.7Si-5Ti,,,nan,,,,,76.3,18.7,5,,,,,,,,,,,,,,,,,,,,,,,,,,,,,1,0,0,0,0,0,0,0,0,0,0,0,0,0,0,0,0,0,0,0,0,0,0,0,0,0,0,0,0,0,0,0,0,0,0,0,0,0,1,0,0,0,0,0,0,0,0,0,0,0,0,0,0,0,0,0,0,0,0,0,0,0,0,0,25,6.69,,,nan,,958,,,525.1,,,,,,,,,1367,,,,,,,,,,,,,,,,,,,
2021,34,vacuum arc melting,Nb-18.7Si-5Zr,,,nan,,,,,76.3,18.7,nan,,,,,,,5,,,,,,,,,,,,,,,,,,,,,,1,0,0,0,0,0,0,0,0,0,1,1,0,0,0,0,0,0,0,0,0,0,0,0,0,0,0,0,0,0,0,0,0,0,0,0,0,0,0,0,0,0,0,0,0,0,0,0,0,0,0,0,0,0,0,0,0,0,0,0,0,0,0,0,25,10.4,,,nan,,1639,,,449.7,,,,,,,,,,1707,,,,2702,,,,,,,,,,,,,,
2021,34,vacuum arc melting,Nb-18.7Si-5Ti-5Zr,,,,,,,,71.3,18.7,5,,,,,,,5,,,,,,,,,,,,,,,,,,,,,,1,0,0,0,0,0,0,0,0,0,1,1,0,0,1,0,0,0,0,0,0,0,0,0,0,0,0,0,0,0,0,0,0,0,0,0,0,0,0,0,0,0,0,0,0,0,0,0,0,0,0,0,0,0,0,0,0,0,0,0,0,0,0,0,25,10.59,,,nan,,1589,,,549.6,,,,,,,,,,1598,,,,2567,,,,,,,,,,,,,,
2003,35,arc melting,Nb-10W,1597,100,nan,,,,,90,,nan,,,,,10,,,,,,,,,,,,,,,,,,,,,,,,1,0,0,0,0,0,0,0,1,0,0,0,0,0,0,0,0,0,0,0,0,0,0,0,0,0,0,0,0,0,0,0,0,0,0,0,0,0,0,0,0,0,0,0,0,0,0,0,0,0,0,0,0,0,0,0,0,0,0,0,0,0,0,0,25,15.282,,,nan,,,,,,,,,,,,,,,,,,,,,,220,200,,1197,,,,,,,,
2003,35,arc melting,Nb-10W-5Si,1597,100,nan,,,,,85,5,nan,,,,,10,,,,,,,,,,,,,,,,,,,,,,,,1,0,0,0,0,0,0,0,1,0,0,0,0,0,0,0,0,0,0,0,0,0,0,0,0,0,0,0,0,0,0,0,0,0,0,0,0,0,0,0,0,0,0,0,0,0,0,0,0,0,0,0,0,0,0,0,0,0,0,0,0,0,0,0,25,9.073,,,nan,,,,,,,,,,,,,,,,,,,,,,310,460,,1197,,,,,,,,
2003,35,arc melting,Nb-10W-10Si,1597,100,nan,,,,,80,10,nan,,,,,10,,,,,,,,,,,,,,,,,,,,,,,,1,0,0,0,0,0,0,0,1,0,0,0,0,0,0,0,0,0,0,0,0,0,0,0,0,0,0,0,0,0,0,0,0,0,0,0,0,0,0,0,0,0,0,0,0,0,0,0,0,0,0,0,0,0,0,0,0,0,0,0,0,0,0,0,25,8.18,,,nan,,,,,,,,,,,,,,,,,,,,,,345,470,,1197,,,,,,,,
2003,35,arc melting,Nb-10Si,1597,100,nan,,,,,90,10,nan,,,,,,,,,,,,,,,,,,,,,,,,,,,,,1,0,0,0,0,0,0,0,1,0,0,0,0,0,0,0,0,0,0,0,0,0,0,0,0,0,0,0,0,0,0,0,0,0,0,0,0,0,0,0,0,0,0,0,0,0,0,0,0,0,0,0,0,0,0,0,0,0,0,0,0,0,0,0,25,10.66,,,nan,,,,,,,,,,,,,,,,,,,,,,255,520,,1197,,,,,,,,
2003,35,arc melting,Nb-10Si-5W,1597,100,nan,,,,,85,10,nan,,,,,5,,,,,,,,,,,,,,,,,,,,,,,,1,0,0,0,0,0,0,0,1,0,0,0,0,0,0,0,0,0,0,0,0,0,0,0,0,0,0,0,0,0,0,0,0,0,0,0,0,0,0,0,0,0,0,0,0,0,0,0,0,0,0,0,0,0,0,0,0,0,0,0,0,0,0,0,25,9.378,,,nan,,,,,,,,,,,,,,,,,,,,,,315,600,,1197,,,,,,,,
2003,35,arc melting,Nb-10W,1597,100,nan,,,,,90,,nan,,,,,10,,,,,,,,,,,,,,,,,,,,,,,,1,0,0,0,0,0,0,0,1,0,0,0,0,0,0,0,0,0,0,0,0,0,0,0,0,0,0,0,0,0,0,0,0,0,0,0,0,0,0,0,0,0,0,0,0,0,0,0,0,0,0,0,0,0,0,0,0,0,0,0,0,0,0,0,,,,,nan,,,,,,,,,,,,,,,,,,,,,,220,90,,1397,,,,,,,,
2003,35,arc melting,Nb-10W-5Si,1597,100,nan,,,,,85,5,nan,,,,,10,,,,,,,,,,,,,,,,,,,,,,,,1,0,0,0,0,0,0,0,1,0,0,0,0,0,0,0,0,0,0,0,0,0,0,0,0,0,0,0,0,0,0,0,0,0,0,0,0,0,0,0,0,0,0,0,0,0,0,0,0,0,0,0,0,0,0,0,0,0,0,0,0,0,0,0,,,,,nan,,,,,,,,,,,,,,,,,,,,,,310,130,,1397,,,,,,,,
2003,35,arc melting,Nb-10W-10Si,1597,100,nan,,,,,80,10,nan,,,,,10,,,,,,,,,,,,,,,,,,,,,,,,1,0,0,0,0,0,0,0,1,0,0,0,0,0,0,0,0,0,0,0,0,0,0,0,0,0,0,0,0,0,0,0,0,0,0,0,0,0,0,0,0,0,0,0,0,0,0,0,0,0,0,0,0,0,0,0,0,0,0,0,0,0,0,0,,,,,nan,,,,,,,,,,,,,,,,,,,,,,345,246,,1397,,,,,,,,
2003,35,arc melting,Nb-10Si,1597,100,nan,,,,,90,10,nan,,,,,,,,,,,,,,,,,,,,,,,,,,,,,1,0,0,0,0,0,0,0,1,0,0,0,0,0,0,0,0,0,0,0,0,0,0,0,0,0,0,0,0,0,0,0,0,0,0,0,0,0,0,0,0,0,0,0,0,0,0,0,0,0,0,0,0,0,0,0,0,0,0,0,0,0,0,0,,,,,nan,,,,,,,,,,,,,,,,,,,,,,255,230,,1397,,,,,,,,
2003,35,arc melting,Nb-10Si-5W,1597,100,nan,,,,,85,10,nan,,,,,5,,,,,,,,,,,,,,,,,,,,,,,,1,0,0,0,0,0,0,0,1,0,0,0,0,0,0,0,0,0,0,0,0,0,0,0,0,0,0,0,0,0,0,0,0,0,0,0,0,0,0,0,0,0,0,0,0,0,0,0,0,0,0,0,0,0,0,0,0,0,0,0,0,0,0,0,,,,,nan,,,,,,,,,,,,,,,,,,,,,,315,330,,1397,,,,,,,,
2021,36,directional solidification,Nb-15Si-24Ti-4Cr-2Al-2Hf-0.3Y,1450,12,nan,,,,,52.7,15,24,4,2,2,,,,,0.3,,,,,,,,,,,,,,,,,,,,,1,0,0,0,0,0,0,0,0,0,0,0,1,0,1,0,0,0,0,0,0,0,0,0,0,0,0,0,0,0,0,0,0,0,0,0,0,0,0,0,0,0,0,0,0,0,0,0,0,0,0,0,0,0,0,0,0,0,0,0,0,0,0,0,25,23.9,,,nan,,,,,,,,,,,,,,,,,,,,,,,,,,,,,,,,,
2021,36,directional solidification,Nb-15Si-24Ti-4Cr-2Al-2Hf-0.3Y,1450,12,nan,1000,10,,,52.7,15,24,4,2,2,,,,,0.3,,,,,,,,,,,,,,,,,,,,,1,0,0,0,0,0,0,0,0,0,0,0,1,0,1,0,0,0,0,0,0,0,0,0,0,0,0,0,0,0,0,0,0,0,0,0,0,0,0,0,0,0,0,0,0,0,0,0,0,0,0,0,0,0,0,0,0,0,0,0,0,0,0,0,,,,,nan,,,,,,,,,,,,,,,,,,,,,,,,,,,,,,,,,
2021,36,directional solidification,Nb-15Si-24Ti-4Cr-2Al-2Hf-0.3Y,1450,12,nan,1100,10,,,52.7,15,24,4,2,2,,,,,0.3,,,,,,,,,,,,,,,,,,,,,1,0,0,0,0,0,0,0,0,0,0,0,1,0,1,0,0,0,0,0,0,0,0,0,0,0,0,0,0,0,0,0,0,0,0,0,0,0,0,0,0,0,0,0,0,0,0,0,0,0,0,0,0,0,0,0,0,0,0,0,0,0,0,0,,,,,nan,,,,,,,,,,,,,,,,,,,,,,,,,,,,,,,,,
2021,36,directional solidification,Nb-15Si-24Ti-4Cr-2Al-2Hf-0.3Y,1450,12,nan,1200,10,,,52.7,15,24,4,2,2,,,,,0.3,,,,,,,,,,,,,,,,,,,,,1,0,0,0,0,0,0,0,0,0,0,0,1,0,1,0,0,0,0,0,0,0,0,0,0,0,0,0,0,0,0,0,0,0,0,0,0,0,0,0,0,0,0,0,0,0,0,0,0,0,0,0,0,0,0,0,0,0,0,0,0,0,0,0,,,,,nan,,,,,,,,,,,,,,,,,,,,,,,,,,,,,,,,,
2021,36,directional solidification,Nb-15Si-24Ti-4Cr-2Al-2Hf-0.3Y,1450,12,nan,1000,20,,,52.7,15,24,4,2,2,,,,,0.3,,,,,,,,,,,,,,,,,,,,,1,0,0,0,0,0,0,0,0,0,0,0,1,0,1,0,0,0,0,0,0,0,0,0,0,0,0,0,0,0,0,0,0,0,0,0,0,0,0,0,0,0,0,0,0,0,0,0,0,0,0,0,0,0,0,0,0,0,0,0,0,0,0,0,,,,,nan,,,,,,,,,,,,,,,,,,,,,,,,,,,,,,,,,
2021,36,directional solidification,Nb-15Si-24Ti-4Cr-2Al-2Hf-0.6Y,1450,12,nan,,,,,52.4,15,24,4,2,2,,,,,0.6,,,,,,,,,,,,,,,,,,,,,1,0,0,0,0,0,0,0,0,0,0,0,1,0,1,0,0,0,0,0,0,0,0,0,0,0,0,0,0,0,0,0,0,0,0,0,0,0,0,0,0,0,0,0,0,0,0,0,0,0,0,0,0,0,0,0,0,0,0,0,0,0,0,0,25,25.1,25,,1067,,,,,,,,,,,,,,,,,,,,,,,,,,,,,,,,,
2021,36,directional solidification,Nb-15Si-24Ti-4Cr-2Al-2Hf-0.6Y,1450,12,nan,1000,10,,,52.4,15,24,4,2,2,,,,,0.6,,,,,,,,,,,,,,,,,,,,,1,0,0,0,0,0,0,0,0,0,0,0,1,0,1,0,0,0,0,0,0,0,0,0,0,0,0,0,0,0,0,0,0,0,0,0,0,0,0,0,0,0,0,0,0,0,0,0,0,0,0,0,0,0,0,0,0,0,0,0,0,0,0,0,,,25,,1094.7,,,,,,,,,,,,,,,,,,,,,,,,,,,,,,,,,
2021,36,directional solidification,Nb-15Si-24Ti-4Cr-2Al-2Hf-0.6Y,1450,12,nan,1100,10,,,52.4,15,24,4,2,2,,,,,0.6,,,,,,,,,,,,,,,,,,,,,1,0,0,0,0,0,0,0,0,0,0,0,1,0,1,0,0,0,0,0,0,0,0,0,0,0,0,0,0,0,0,0,0,0,0,0,0,0,0,0,0,0,0,0,0,0,0,0,0,0,0,0,0,0,0,0,0,0,0,0,0,0,0,0,,,25,,1102.6,,,,,,,,,,,,,,,,,,,,,,,,,,,,,,,,,
2021,36,directional solidification,Nb-15Si-24Ti-4Cr-2Al-2Hf-0.6Y,1450,12,nan,1200,10,,,52.4,15,24,4,2,2,,,,,0.6,,,,,,,,,,,,,,,,,,,,,1,0,0,0,0,0,0,0,0,0,0,0,1,0,1,0,0,0,0,0,0,0,0,0,0,0,0,0,0,0,0,0,0,0,0,0,0,0,0,0,0,0,0,0,0,0,0,0,0,0,0,0,0,0,0,0,0,0,0,0,0,0,0,0,,,25,,1058.1,,,,,,,,,,,,,,,,,,,,,,,,,,,,,,,,,
2021,36,directional solidification,Nb-15Si-24Ti-4Cr-2Al-2Hf-0.6Y,1450,12,nan,1000,20,,,52.4,15,24,4,2,2,,,,,0.6,,,,,,,,,,,,,,,,,,,,,1,0,0,0,0,0,0,0,0,0,0,0,1,0,1,0,0,0,0,0,0,0,0,0,0,0,0,0,0,0,0,0,0,0,0,0,0,0,0,0,0,0,0,0,0,0,0,0,0,0,0,0,0,0,0,0,0,0,0,0,0,0,0,0,,,25,,1070.2,,,,,,,,,,,,,,,,,,,,,,,,,,,,,,,,,
2023,37,vacuum non-consumable arc melting,Nb-22Ti-15Si-5Cr-3Al-2Hf,1450,50,nan,,,,,53,15,22,5,3,2,,,,,,,,,,,,,,,,,,,,,,,,,,1,0,0,0,0,0,0,0,0,0,0,0,0,0,0,0,1,0,1,0,0,0,0,0,0,0,0,0,0,0,0,0,0,0,0,0,0,0,0,0,0,0,0,0,0,0,0,0,0,0,0,0,0,0,0,0,0,0,0,0,0,0,0,0,25,10.7,,,nan,,,,,590,1005,,,,,,,,,,,,,,,,,,,1250,,339,,,,,,
2023,37,vacuum non-consumable arc melting,Nb-22Ti-15Si-5Cr-3Al-2Hf-5Mo,1450,50,nan,,,,,48,15,22,5,3,2,5,,,,,,,,,,,,,,,,,,,,,,,,,1,0,0,0,0,0,0,0,0,0,0,0,0,0,0,0,1,0,1,0,0,0,0,0,0,0,0,0,0,0,0,0,0,0,0,0,0,0,0,0,0,0,0,0,0,0,0,0,0,0,0,0,0,0,0,0,0,0,0,0,0,0,0,0,25,8.1,,,nan,,,,,678,1054,,,,,,,,,,,,,,,,,,,1250,,338,,,,,,
2023,37,vacuum non-consumable arc melting,Nb-22Ti-15Si-5Cr-3Al-2Hf-3V,1450,50,nan,,,,,50,15,22,5,3,2,,,,,,,,,,,,,,3,,,,,,,,,,,,1,0,0,0,0,0,0,0,0,0,0,0,0,0,0,0,1,0,1,0,0,0,0,0,0,0,0,0,0,0,0,0,0,0,0,0,0,0,0,0,0,0,0,0,0,0,0,0,0,0,0,0,0,0,0,0,0,0,0,0,0,0,0,0,25,11.9,,,nan,,,,,541,1032,,,,,,,,,,,,,,,,,,,1250,,393,,,,,,
2023,37,vacuum non-consumable arc melting,Nb-22Ti-15Si-5Cr-3Al-2Hf-4Zr,1450,50,nan,,,,,49,15,22,5,3,2,,,,4,,,,,,,,,,,,,,,,,,,,,,1,0,0,0,0,0,0,0,0,0,0,0,0,0,0,0,1,0,1,0,0,0,0,0,0,0,0,0,0,0,0,0,0,0,0,0,0,0,0,0,0,0,0,0,0,0,0,0,0,0,0,0,0,0,0,0,0,0,0,0,0,0,0,0,25,13.8,,,nan,,,,,602,1198,,,,,,,,,,,,,,,,,,,1250,,266,,,,,,
2023,37,vacuum non-consumable arc melting,Nb-22Ti-15Si-5Cr-3Al-2Hf-5Mo-3V,1450,50,nan,,,,,45,15,22,5,3,2,5,,,,,,,,,,,,,3,,,,,,,,,,,,1,0,0,0,0,0,0,0,0,0,0,0,0,0,0,0,1,0,1,0,0,0,0,0,0,0,0,0,0,0,0,0,0,0,0,0,0,0,0,0,0,0,0,0,0,0,0,0,0,0,0,0,0,0,0,0,0,0,0,0,0,0,0,0,25,6.8,,,nan,,,,,632,1241,,,,,,,,,,,,,,,,,,,1250,,296,,,,,,
2023,37,vacuum non-consumable arc melting,Nb-22Ti-15Si-5Cr-3Al-2Hf-5Mo-4Zr,1450,50,nan,,,,,44,15,22,5,3,2,5,,,4,,,,,,,,,,,,,,,,,,,,,,1,0,0,0,0,0,0,0,0,0,0,0,0,0,0,0,1,0,1,0,0,0,0,0,0,0,0,0,0,0,0,0,0,0,0,0,0,0,0,0,0,0,0,0,0,0,0,0,0,0,0,0,0,0,0,0,0,0,0,0,0,0,0,0,25,9.2,,,nan,,,,,682,1322,,,,,,,,,,,,,,,,,,,1250,,239,,,,,,
2023,37,vacuum non-consumable arc melting,Nb-22Ti-15Si-5Cr-3Al-2Hf-3V-4Zr,1450,50,nan,,,,,46,15,22,5,3,2,,,,4,,,,,,,,,,3,,,,,,,,,,,,1,0,0,0,0,0,0,0,0,0,0,0,0,0,0,0,1,0,1,0,0,0,0,0,0,0,0,0,0,0,0,0,0,0,0,0,0,0,0,0,0,0,0,0,0,0,0,0,0,0,0,0,0,0,0,0,0,0,0,0,0,0,0,0,25,15.3,,,nan,,,,,557,1318,,,,,,,,,,,,,,,,,,,1250,,361,,,,,,
2023,37,vacuum non-consumable arc melting,Nb-22Ti-15Si-5Cr-3Al-2Hf-5Mo-3V-4Zr,1450,50,nan,,,,,41,15,22,5,3,2,5,,,4,,,,,,,,,,3,,,,,,,,,,,,1,0,0,0,0,0,0,0,0,0,0,0,0,0,0,0,1,0,1,0,0,0,0,0,0,0,0,0,0,0,0,0,0,0,0,0,0,0,0,0,0,0,0,0,0,0,0,0,0,0,0,0,0,0,0,0,0,0,0,0,0,0,0,0,25,10.3,,,nan,,,,,590,1331,,,,,,,,,,,,,,,,,,,1250,,273,,,,,,
2020,38,vacuum non-consumable arc melting,Nb-22Ti-15Si-5Cr-5Mo-4Zr-3Al-2Hf,,,nan,,,,,43.1,15.5,21.8,4.8,2.8,2.3,5.3,,,4.4,,,,,,,,,,,,,,,,,,,,,,1,0,0,0,0,0,0,0,0,0,0,0,0,0,0,0,0,0,1,0,0,0,0,0,0,0,0,0,0,0,0,0,0,0,0,0,0,0,0,0,0,0,0,0,0,0,0,0,0,0,0,0,0,0,0,0,0,0,0,0,0,0,0,0,25,9.2,,,nan,,,,,604,1260,,,,,,,,,,,,,,,,,,393,1250,,,,,,,,
2020,38,vacuum non-consumable arc melting,Nb-22Ti-15Si-5Cr-5Mo-4Zr-3Al-2Hf-3V,,,nan,,,,,41.7,15.9,21.2,4,3,1.8,4.5,,,4.67,,,,,,,,,,3.3,,,,,,,,,,,,1,0,0,0,0,0,0,0,0,0,0,0,0,0,0,0,0,0,1,0,0,0,0,0,0,0,0,0,0,0,0,0,0,0,0,0,0,0,0,0,0,0,0,0,0,0,0,0,0,0,0,0,0,0,0,0,0,0,0,0,0,0,0,0,25,10.25,,,nan,,,,,590,1325,,,,,,,,,,,,,,,,,,339,1250,,,,,,,,
2020,38,vacuum non-consumable arc melting,Nb-22Ti-15Si-5Cr-5Mo-4Zr-3Al-2Hf-5V,,,nan,,,,,39,15.7,20.9,4.3,3.4,2,5.3,,,4.1,,,,,,,,,,5.3,,,,,,,,,,,,1,0,0,0,0,0,0,0,0,0,0,0,0,0,0,0,0,0,1,0,0,0,0,0,0,0,0,0,0,0,0,0,0,0,0,0,0,0,0,0,0,0,0,0,0,0,0,0,0,0,0,0,0,0,0,0,0,0,0,0,0,0,0,0,25,8.09,,,nan,,,,,588,1371,,,,,,,,,,,,,,,,,,246,1250,,,,,,,,
2020,38,vacuum non-consumable arc melting,Nb-22Ti-15Si-5Cr-5Mo-4Zr-3Al-2Hf-10V,,,nan,,,,,35.4,15.3,21.1,4.1,2.9,2,5.3,,,4.3,,,,,,,,,,9.6,,,,,,,,,,,,1,0,0,0,0,0,0,0,0,0,0,0,0,0,0,0,0,0,1,0,0,0,0,0,0,0,0,0,0,0,0,0,0,0,0,0,0,0,0,0,0,0,0,0,0,0,0,0,0,0,0,0,0,0,0,0,0,0,0,0,0,0,0,0,25,6.42,,,nan,,,,,571,1401,,,,,,,,,,,,,,,,,,190,1250,,,,,,,,
2021,39,vacuum non-consumable arc melting,Nb-22Ti-15Si-5Cr-3Al-3V-2Hf-2Zr,,,nan,,,,,48,15,22,5,3,2,,,,2,,,,,,,,,,3,,,,,,,,,,,,1,0,0,0,0,0,0,0,0,0,0,0,0,0,0,0,0,0,1,0,0,0,0,0,0,0,0,0,0,0,0,0,0,0,0,0,0,0,0,0,0,0,0,0,0,0,0,0,0,0,0,0,0,0,0,0,0,0,0,0,0,0,0,0,25,12.8,,,nan,,,,,,1275,,,,,638,,,,,,,,,,,,,196,1250,,,,,,,,
2021,39,vacuum non-consumable arc melting,Nb-22Ti-15Si-5Cr-3Al-3V-2Hf-2Zr-2Mo,,,nan,,,,,48,15,22,5,3,2,2,,,2,,,,,,,,,,3,,,,,,,,,,,,1,0,0,0,0,0,0,0,0,0,0,0,0,0,0,0,0,0,1,0,0,0,0,0,0,0,0,0,0,0,0,0,0,0,0,0,0,0,0,0,0,0,0,0,0,0,0,0,0,0,0,0,0,0,0,0,0,0,0,0,0,0,0,0,25,14.9,,,nan,,,,,,1397,,,,,695,,,,,,,,,,,,,261,1250,,,,,,,,
2021,39,vacuum non-consumable arc melting,Nb-22Ti-15Si-5Cr-3Al-3V-2Hf-2Zr-5Mo,,,nan,,,,,48,15,22,5,3,2,5,,,2,,,,,,,,,,3,,,,,,,,,,,,1,0,0,0,0,0,0,0,0,0,0,0,0,0,0,0,0,0,1,0,0,0,0,0,0,0,0,0,0,0,0,0,0,0,0,0,0,0,0,0,0,0,0,0,0,0,0,0,0,0,0,0,0,0,0,0,0,0,0,0,0,0,0,0,25,7.1,,,nan,,,,,,1513,,,,,768,,,,,,,,,,,,,337,1250,,,,,,,,
2021,39,vacuum non-consumable arc melting,Nb-22Ti-15Si-5Cr-3Al-3V-2Hf-2Zr-10Mo,,,nan,,,,,48,15,22,5,3,2,10,,,2,,,,,,,,,,3,,,,,,,,,,,,1,0,0,0,0,0,0,0,0,0,0,0,0,0,0,0,0,0,1,0,0,0,0,0,0,0,0,0,0,0,0,0,0,0,0,0,0,0,0,0,0,0,0,0,0,0,0,0,0,0,0,0,0,0,0,0,0,0,0,0,0,0,0,0,25,5.5,,,nan,,,,,,1573,,,,,817,,,,,,,,,,,,,378,1250,,,,,,,,
2015,40,vacuum non-consumable arc melting,Nb-22Ti-16Si-3Cr-3Al-2B,,,nan,,,,,nan,,nan,,,,,,,,,2,,,,,,,,,,,,,,,,,,,,1,0,0,0,0,0,0,0,0,0,0,0,0,0,0,0,1,0,1,0,0,0,0,0,0,0,0,0,0,0,0,0,0,0,0,0,0,0,0,0,0,0,0,0,0,0,0,0,0,0,0,0,0,0,0,0,0,0,0,0,0,0,0,0,25,10.9,,,nan,,,,,,,,,,674,698,,,,,,,1083,,,,,,194,1250,,,,,,,,
2015,40,vacuum non-consumable arc melting,Nb-22Ti-16Si-3Cr-3Al-2B-2Hf,,,nan,,,,,nan,,nan,,,2,,,,,,2,,,,,,,,,,,,,,,,,,,,1,0,0,0,0,0,0,0,0,0,0,0,0,0,0,0,1,0,1,0,0,0,0,0,0,0,0,0,0,0,0,0,0,0,0,0,0,0,0,0,0,0,0,0,0,0,0,0,0,0,0,0,0,0,0,0,0,0,0,0,0,0,0,0,25,11.6,,,nan,,,,,,,,,,706,712,,,,,,1220,1129,,,,,,291.8,1250,,,,,,,,
2015,40,vacuum non-consumable arc melting,Nb-22Ti-16Si-3Cr-3Al-2B-4Hf,,,nan,,,,,nan,,nan,,,4,,,,,,2,,,,,,,,,,,,,,,,,,,,1,0,0,0,0,0,0,0,0,0,0,0,0,0,0,0,1,0,1,0,0,0,0,0,0,0,0,0,0,0,0,0,0,0,0,0,0,0,0,0,0,0,0,0,0,0,0,0,0,0,0,0,0,0,0,0,0,0,0,0,0,0,0,0,25,11.8,,,nan,,,,,,,,,,,731,,,,,,1281,,,,,,,413,1250,,,,,,,,
2015,40,vacuum non-consumable arc melting,Nb-22Ti-16Si-3Cr-3Al-2B-8Hf,,,nan,,,,,nan,,nan,,,8,,,,,,2,,,,,,,,,,,,,,,,,,,,1,0,0,0,0,0,0,0,0,0,0,0,0,0,0,0,1,0,1,0,0,0,0,0,0,0,0,0,0,0,0,0,0,0,0,0,0,0,0,0,0,0,0,0,0,0,0,0,0,0,0,0,0,0,0,0,0,0,0,0,0,0,0,0,25,14.1,,,nan,,,,,,,,,,,773,,,,,,1530,,,,,,,192.6,1250,,,,,,,,
2022,41,non-consumable arc melting,Nb-16Si-20Ti-3ZrC,,,nan,,,,,58,16,20,,,,,,,,,,,,,,,,,,,,,,,,,3,,,,1,0,0,0,0,0,0,0,0,0,0,0,0,0,0,0,0,0,1,0,0,0,0,0,0,0,0,0,0,0,0,0,0,0,0,0,0,0,0,0,0,0,0,0,0,0,0,0,0,0,0,0,0,0,0,0,0,0,1,0,0,0,0,0,25,13.5,,,nan,,,,,,,,,,,,,,,,,,,,,,,,,,,,804.9,,,,,2118
2022,41,non-consumable arc melting,Nb-16Si-20Ti-3ZrC-0.01Sc,,,nan,,,,,57.99,16,20,,,,,,,,,,,,,,,,,,,,0.01,,,,,3,,,,1,0,0,0,0,0,0,0,0,0,0,0,0,0,0,0,0,0,1,0,0,0,0,0,0,0,0,0,0,0,0,0,0,0,0,0,0,0,0,0,0,0,0,0,0,0,0,0,0,0,0,0,0,0,0,0,0,0,1,0,0,0,0,0,25,14.3,,,nan,,,,,,,,,,,,,,,,,,,,,,,,,,,,549.3,,,,,2294
