Repository: gona7850-beep/gdp-dashboard

# Nb-Si alloy benchmark dataset

Three CSV files of Nb-silicide composite alloys with mechanical properties,
provided as a real-data benchmark for the AlloyForge ML pipeline.

| File | Rows | Elements (wt%) | Targets |
|---|---|---|---|
| `nb_silicide_hardness.csv` | 184 | **Nb explicit** + Si, Ti, Cr, Al, Hf, Mo, W, Ta, Zr, Y, B, Fe, Ga, Ge, V, Mg, Sn, Re | Vickers hardness (HV) |
| `nb_silicide_with_compressive.csv` | 51 | Nb = balance + 13 alloying elements | HV + compressive σ_max (MPa) at RT |
| `nb_silicide_temp_dependent.csv` | 94 | Nb = balance + 14 alloying elements | HV + compressive σ_max with **test temperature** (25 / 1150-1400 °C) as a process variable |

File: data/nb_si/nb_silicide_cleaned.csv (part 3 of 5)
h_γ_Nb5Si3,"Ti_rich_α_(Nb,Ti)5Si3","Ti_rich_β_(Nb,Ti)5Si3","Ti_rich_γ_(Nb,Ti)5Si3",Cr14_Laves,Tiss,C15-Cr2Nb,Cr2Nb,"Cr2(Nb,X)",Hf_rich_Nbss,Nb3Sn,HfO2,Hf_rich_Nb5Si3,Hf_rich_Nb3Sn,Sn_rich_Nb3Sn,(primary_eutectic Nb3Si),(Nb+Nb5Si3)_eut,(Nbss+Nb5Si3)_eut,(Nbss+Nb5Si3+NbCr2)_eut,(Nb3Sn+Nb5Si3)_eut,"Ti_rich_(Nb,X)ss",Ti_rich_Nbss,Nbss_no_Si,lean_in_W_and_rich_in_Hf_Nbss,TiN,FeNb5Si,"Si_lean_(Nb,Ti)5Si3","Si_rich_(Nb,Ti)3Sn",FeNb4Si,π_phase,"(Nb,Ti)3Sn",Nbss_β_Nb5Si3_eutectic,Nbss_CrNb2_eutectic,Zr.1,Nb4FeSi,TiC.1,NbC,Ti5Si3,Ti2Ni,Ti2Co,Ti_Cr_V_rich_Nbss,Fracture_toughness_temp,Fracture_toughness,TS_Temp_(℃),Ultimate_Tensile_Strength_(MPa),Tensile_Strength_(MPa),TYS_Temp_(℃),Yield_Strength_(Mpa),Tensile_Yield_Strength_(Mpa),Microhardness_Nb3Si,Microhardness_Nbss,Microhardness_γ_Nb5Si3,Microhardness,Microhardness_α_Nb5Si3,Microhardness_β_Nb5Si3,Microhardness_α_Nb5Si3_Nbss_eut,Microhardness_γ_Nb5Si3_Nbss_eut,Microhardness_eutectoid_alpha_Silicide,Microhardness_eutectic,Microhardness_Primary_eutectic_Nb3Si,Microhardness_Eutectoid_α_Nb5Si3,Microhardness_Silicide,Microhardness_Primary_γ_Nb5Si3,Microhardness_Primary_α_Nb5Si3,Microhardness_Primary_silicide,Microhardness_Nb3Sn,Microhardness_Nb5Si3,Vickers_hardness_(Hv),Compressive_strength_σ_0.2_(Mpa),Compressive_strength_σ_max_(Mpa),Compresisve_test_temp_(℃),CYS_Temp_(℃),Compressive_Yield_Strength_(MPa),nanohardness_Nbss,"nanohardness_(Nb,Ti)3Si","nanohardness_(Nb,Ti)5Si3",nanohardness_α_Nb5Si3,nanohardness_β_Nb5Si3,nanohardness_γ_Nb5Si3
2022,41,non-consumable arc melting,Nb-16Si-20Ti-3ZrC-0.02Sc,,,nan,,,,,57.98,16,20,,,,,,,,,,,,,,,,,,,,0.02,,,,,3,,,,1,0,0,0,0,0,0,0,0,0,0,0,0,0,0,0,0,0,1,0,0,0,0,0,0,0,0,0,0,0,0,0,0,0,0,0,0,0,0,0,0,0,0,0,0,0,0,0,0,0,0,0,0,0,0,0,0,0,1,0,0,0,0,0,25,14.7,,,nan,,,,,,,,,,,,,,,,,,,,,,,,,,,,588.6,,,,,2401
2022,41,non-consumable arc melting,Nb-16Si-20Ti-3ZrC-0.05Sc,,,nan,,,,,57.95,16,20,,,,,,,,,,,,,,,,,,,,0.05,,,,,3,,,,1,0,0,0,0,0,0,0,0,0,0,0,0,0,0,0,0,0,1,0,0,0,0,0,0,0,0,0,0,0,0,0,0,0,0,0,0,0,0,0,0,0,0,0,0,0,0,0,0,0,0,0,0,0,0,0,0,0,1,0,0,0,0,0,25,16.4,,,nan,,,,,,,,,,,,,,,,,,,,,,,,,,,,617.9,,,,,2571
2022,41,non-consumable arc melting,Nb-16Si-20Ti-3ZrC-0.5Sc,,,nan,,,,,57.5,16,20,,,,,,,,,,,,,,,,,,,,0.5,,,,,3,,,,1,0,0,0,0,0,0,0,0,0,0,0,0,0,0,0,0,0,1,0,0,0,0,0,0,0,0,0,0,0,0,0,0,0,0,0,0,0,0,0,0,0,0,0,0,0,0,0,0,0,0,0,0,0,0,0,0,0,1,0,0,0,0,0,25,14.8,,,nan,,,,,,,,,,,,,,,,,,,,,,,,,,,,710,,,,,2776
2023,42,vacuum non-consumable arc melting,Nb-16Si-24Ti,,,nan,,,,,59.64,16.18,24.18,,,,,,,,,,,,,,,,,,,,,,,,,,,,,1,0,0,0,0,0,1,0,0,0,0,0,0,0,0,0,0,0,0,0,0,0,0,0,0,0,0,0,0,0,0,0,0,0,0,0,0,0,0,0,0,0,0,0,0,0,0,0,0,0,0,0,0,0,0,0,0,0,0,0,0,0,0,0,25,7.04,,,nan,,,,,,,,,,,,,,,,,,,,,,,,1912,25,,,,,,,,
2023,42,vacuum non-consumable arc melting,Nb-16Si-24Ti-0.25Ru,,,nan,,,,,57.95,16.68,25.1,,,,,,,,,,,,,,,,,,,,,,,,,,0.26,,,1,0,0,0,0,0,1,0,0,0,0,0,0,0,0,1,0,0,0,0,0,0,0,0,0,0,0,0,0,0,0,0,0,0,0,0,0,0,0,0,0,0,0,0,0,0,0,0,0,0,0,0,0,0,0,0,0,0,0,0,0,0,0,0,25,7.54,,,nan,,,,,,,,,,,,,,,,,,,,,,,,1980,25,,,,,,,,
2023,42,vacuum non-consumable arc melting,Nb-16Si-24Ti-0.5Ru,,,nan,,,,,58.33,16.64,24.53,,,,,,,,,,,,,,,,,,,,,,,,,,0.5,,,1,0,0,0,0,0,1,0,0,0,0,0,0,0,0,1,0,0,0,0,0,0,0,0,0,0,0,0,0,0,0,0,0,0,0,0,0,0,0,0,0,0,0,0,0,0,0,0,0,0,0,0,0,0,0,0,0,0,0,0,0,0,0,0,25,8.88,,,nan,,,,,,,,,,,,,,,,,,,,,,,,2012,25,,,,,,,,
2023,42,vacuum non-consumable arc melting,Nb-16Si-24Ti-1Ru,,,nan,,,,,58.24,16.56,24.22,,,,,,,,,,,,,,,,,,,,,,,,,,0.98,,,1,0,0,0,0,0,1,0,0,0,0,0,0,0,0,1,0,0,0,0,0,0,0,0,0,0,0,0,0,0,0,0,0,0,0,0,0,0,0,0,0,0,0,0,0,0,0,0,0,0,0,0,0,0,0,0,0,0,0,0,0,0,0,0,25,8.61,,,nan,,,,,,,,,,,,,,,,,,,,,,,,1960,25,,,,,,,,
2023,42,vacuum non-consumable arc melting,Nb-16Si-24Ti-2Ru,,,nan,,,,,56.78,16.41,24.91,,,,,,,,,,,,,,,,,,,,,,,,,,1.91,,,1,0,0,0,0,0,1,0,0,0,0,0,0,0,0,1,0,0,0,0,0,0,0,0,0,0,0,0,0,0,0,0,0,0,0,0,0,0,0,0,0,0,0,0,0,0,0,0,0,0,0,0,0,0,0,0,0,0,0,0,0,0,0,0,25,6.15,,,nan,,,,,,,,,,,,,,,,,,,,,,,,1920,25,,,,,,,,
2023,42,vacuum non-consumable arc melting,Nb-16Si-24Ti,,,nan,,,,,59.64,16.18,24.18,,,,,,,,,,,,,,,,,,,,,,,,,,,,,1,0,0,0,0,0,1,0,0,0,0,0,0,0,0,0,0,0,0,0,0,0,0,0,0,0,0,0,0,0,0,0,0,0,0,0,0,0,0,0,0,0,0,0,0,0,0,0,0,0,0,0,0,0,0,0,0,0,0,0,0,0,0,0,,,,,nan,,,,,,,,,,,,,,,,,,,,,,,,475,1200,,,,,,,,
2023,42,vacuum non-consumable arc melting,Nb-16Si-24Ti-0.25Ru,,,nan,,,,,57.95,16.68,25.1,,,,,,,,,,,,,,,,,,,,,,,,,,0.26,,,1,0,0,0,0,0,1,0,0,0,0,0,0,0,0,1,0,0,0,0,0,0,0,0,0,0,0,0,0,0,0,0,0,0,0,0,0,0,0,0,0,0,0,0,0,0,0,0,0,0,0,0,0,0,0,0,0,0,0,0,0,0,0,0,,,,,nan,,,,,,,,,,,,,,,,,,,,,,,,510,1200,,,,,,,,
2023,42,vacuum non-consumable arc melting,Nb-16Si-24Ti-0.5Ru,,,nan,,,,,58.33,16.64,24.53,,,,,,,,,,,,,,,,,,,,,,,,,,0.5,,,1,0,0,0,0,0,1,0,0,0,0,0,0,0,0,1,0,0,0,0,0,0,0,0,0,0,0,0,0,0,0,0,0,0,0,0,0,0,0,0,0,0,0,0,0,0,0,0,0,0,0,0,0,0,0,0,0,0,0,0,0,0,0,0,,,,,nan,,,,,,,,,,,,,,,,,,,,,,,,530.48,1200,,,,,,,,
2023,42,vacuum non-consumable arc melting,Nb-16Si-24Ti-1Ru,,,nan,,,,,58.24,16.56,24.22,,,,,,,,,,,,,,,,,,,,,,,,,,0.98,,,1,0,0,0,0,0,1,0,0,0,0,0,0,0,0,1,0,0,0,0,0,0,0,0,0,0,0,0,0,0,0,0,0,0,0,0,0,0,0,0,0,0,0,0,0,0,0,0,0,0,0,0,0,0,0,0,0,0,0,0,0,0,0,0,,,,,nan,,,,,,,,,,,,,,,,,,,,,,,,500,1200,,,,,,,,
2023,42,vacuum non-consumable arc melting,Nb-16Si-24Ti-2Ru,,,nan,,,,,56.78,16.41,24.91,,,,,,,,,,,,,,,,,,,,,,,,,,1.91,,,1,0,0,0,0,0,1,0,0,0,0,0,0,0,0,1,0,0,0,0,0,0,0,0,0,0,0,0,0,0,0,0,0,0,0,0,0,0,0,0,0,0,0,0,0,0,0,0,0,0,0,0,0,0,0,0,0,0,0,0,0,0,0,0,,,,,nan,,,,,,,,,,,,,,,,,,,,,,,,495.65,1200,,,,,,,,
2023,43,vacuum non-consumable arc melting,Nb-24Ti-16Si-2Al-3V-4Fe-1C,,,nan,,,,,50,24,16,,2,,,,,,,,1,4,,,,,,3,,,,,,,,,,,,1,0,0,0,0,0,0,0,0,0,0,0,0,0,0,0,0,1,1,0,0,0,0,0,0,0,0,0,0,0,0,0,0,0,0,0,0,0,0,0,0,0,0,0,0,0,0,0,0,0,0,0,0,0,0,0,0,1,1,0,0,0,0,0,25,11.42,,,nan,,,,,,,,,,,,,,,,,,,,,,,,2100,25,,,,,,,,
2023,43,vacuum non-consumable arc melting,Nb-24Ti-16Si-2Al-3V-4Fe-3C,,,nan,,,,,48,24,16,,2,,,,,,,,3,4,,,,,,3,,,,,,,,,,,,1,0,0,0,0,0,0,0,0,0,0,0,0,0,0,0,0,1,1,0,0,0,0,0,0,0,0,0,0,0,0,0,0,0,0,0,0,0,0,0,0,0,0,0,0,0,0,0,0,0,0,0,0,0,0,0,0,1,1,0,0,0,0,0,25,14.49,,,nan,,,,,,,,,,,,,,,,,,,,,,,,2167,25,,,,,,,,
2023,43,vacuum non-consumable arc melting,Nb-24Ti-16Si-2Al-3V-4Fe-5C,,,nan,,,,,46,24,16,,2,,,,,,,,5,4,,,,,,3,,,,,,,,,,,,1,0,0,0,0,0,0,0,0,0,0,0,0,0,0,0,0,1,1,0,0,0,0,0,0,0,0,0,0,0,0,0,0,0,0,0,0,0,0,0,0,0,0,0,0,0,0,0,0,0,0,0,0,0,0,0,0,1,1,0,0,0,0,0,25,9.57,,,nan,,,,,,,,,,,,,,,,,,,,,,,,1892,25,,,,,,,,
2023,43,vacuum non-consumable arc melting,Nb-24Ti-16Si-2Al-3V-6Fe-1C,,,nan,,,,,48,24,16,,2,,,,,,,,1,6,,,,,,3,,,,,,,,,,,,1,0,0,0,0,0,0,0,0,0,0,0,0,0,0,0,0,1,1,0,0,0,0,0,0,0,0,0,0,0,0,0,0,0,0,0,0,0,0,0,0,0,0,0,0,0,0,0,0,0,0,0,0,0,0,0,0,1,1,0,0,0,0,0,25,9.33,,,nan,,,,,,,,,,,,,,,,,,,,,,,,2073,25,,,,,,,,
2023,43,vacuum non-consumable arc melting,Nb-24Ti-16Si-2Al-3V-6Fe-3C,,,nan,,,,,46,24,16,,2,,,,,,,,3,6,,,,,,3,,,,,,,,,,,,1,0,0,0,0,0,0,0,0,0,0,0,0,0,0,0,0,1,1,0,0,0,0,0,0,0,0,0,0,0,0,0,0,0,0,0,0,0,0,0,0,0,0,0,0,0,0,0,0,0,0,0,0,0,0,0,0,1,1,0,0,0,0,0,25,10.26,,,nan,,,,,,,,,,,,,,,,,,,,,,,,2205,25,,,,,,,,
2023,43,vacuum non-consumable arc melting,Nb-24Ti-16Si-2Al-3V-6Fe-5C,,,nan,,,,,44,24,16,,2,,,,,,,,5,6,,,,,,3,,,,,,,,,,,,1,0,0,0,0,0,0,0,0,0,0,0,0,0,0,0,0,1,1,0,0,0,0,0,0,0,0,0,0,0,0,0,0,0,0,0,0,0,0,0,0,0,0,0,0,0,0,0,0,0,0,0,0,0,0,0,0,1,1,0,0,0,0,0,25,6.92,,,nan,,,,,,,,,,,,,,,,,,,,,,,,1906,25,,,,,,,,
2013,44,arc melting,Nb-16Si-2Fe,,,nan,,,,,82,16,nan,,,,,,,,,,,2,,,,,,,,,,,,,,,,,,1,0,0,0,0,1,0,0,0,0,0,0,0,0,0,0,0,0,0,0,0,0,0,0,0,0,0,0,0,0,0,0,0,0,0,0,0,0,0,0,0,0,0,0,0,0,0,0,0,0,0,0,0,0,0,0,0,1,0,0,0,0,0,0,25,9.37,,,nan,,,,,,,,,,,,,,,,,,,,,,364,,,,,,,,,,,
2013,44,arc melting,Nb-16Si-4Fe,,,nan,,,,,80,16,nan,,,,,,,,,,,4,,,,,,,,,,,,,,,,,,1,0,0,0,0,1,0,0,0,0,0,0,0,0,0,0,0,0,0,0,0,0,0,0,0,0,0,0,0,0,0,0,0,0,0,0,0,0,0,0,0,0,0,0,0,0,0,0,0,0,0,0,0,0,0,0,0,1,0,0,0,0,0,0,25,9.03,,,nan,,,,,,,,,,,,,,,,,,,,,,394,,,,,,,,,,,
2013,44,arc melting,Nb-16Si-6Fe,,,nan,,,,,78,16,nan,,,,,,,,,,,6,,,,,,,,,,,,,,,,,,1,0,0,0,0,1,0,0,0,0,0,0,0,0,0,0,0,0,0,0,0,0,0,0,0,0,0,0,0,0,0,0,0,0,0,0,0,0,0,0,0,0,0,0,0,0,0,0,0,0,0,0,0,0,0,0,0,1,0,0,0,0,0,0,25,9.66,,,nan,,,,,,,,,,,,,,,,,,,,,,441,,,,,,,,,,,
2013,44,arc melting,Nb-16Si-2Fe,1350,100,nan,,,,,82,16,nan,,,,,,,,,,,2,,,,,,,,,,,,,,,,,,1,0,0,0,0,1,0,0,0,0,0,0,0,0,0,0,0,0,0,0,0,0,0,0,0,0,0,0,0,0,0,0,0,0,0,0,0,0,0,0,0,0,0,0,0,0,0,0,0,0,0,0,0,0,0,0,0,1,0,0,0,0,0,0,25,10.19,,,nan,,,,,,,,,,,,,,,,,,,,,,241,1410,1505,25,,,,,,,,
2013,44,arc melting,Nb-16Si-4Fe,1350,100,nan,,,,,80,16,nan,,,,,,,,,,,4,,,,,,,,,,,,,,,,,,1,0,0,0,0,1,0,0,0,0,0,0,0,0,0,0,0,0,0,0,0,0,0,0,0,0,0,0,0,0,0,0,0,0,0,0,0,0,0,0,0,0,0,0,0,0,0,0,0,0,0,0,0,0,0,0,0,1,0,0,0,0,0,0,25,9.63,,,nan,,,,,,,,,,,,,,,,,,,,,,286,1460,1558,25,,,,,,,,
2013,44,arc melting,Nb-16Si-6Fe,1350,100,nan,,,,,78,16,nan,,,,,,,,,,,6,,,,,,,,,,,,,,,,,,1,0,0,0,0,1,0,0,0,0,0,0,0,0,0,0,0,0,0,0,0,0,0,0,0,0,0,0,0,0,0,0,0,0,0,0,0,0,0,0,0,0,0,0,0,0,0,0,0,0,0,0,0,0,0,0,0,1,0,0,0,0,0,0,25,9.51,,,nan,,,,,,,,,,,,,,,,,,,,,,319,1580,1650,25,,,,,,,,
2013,44,arc melting,Nb-16Si-2Fe,1350,100,nan,,,,,82,16,nan,,,,,,,,,,,2,,,,,,,,,,,,,,,,,,1,0,0,0,0,1,0,0,0,0,0,0,0,0,0,0,0,0,0,0,0,0,0,0,0,0,0,0,0,0,0,0,0,0,0,0,0,0,0,0,0,0,0,0,0,0,0,0,0,0,0,0,0,0,0,0,0,1,0,0,0,0,0,0,,,,,nan,,,,,,,,,,,,,,,,,,,,,,241,479,543,1250,,,,,,,,
2013,44,arc melting,Nb-16Si-4Fe,1350,100,nan,,,,,80,16,nan,,,,,,,,,,,4,,,,,,,,,,,,,,,,,,1,0,0,0,0,1,0,0,0,0,0,0,0,0,0,0,0,0,0,0,0,0,0,0,0,0,0,0,0,0,0,0,0,0,0,0,0,0,0,0,0,0,0,0,0,0,0,0,0,0,0,0,0,0,0,0,0,1,0,0,0,0,0,0,,,,,nan,,,,,,,,,,,,,,,,,,,,,,286,393,452,1250,,,,,,,,
2013,44,arc melting,Nb-16Si-6Fe,1350,100,nan,,,,,78,16,nan,,,,,,,,,,,6,,,,,,,,,,,,,,,,,,1,0,0,0,0,1,0,0,0,0,0,0,0,0,0,0,0,0,0,0,0,0,0,0,0,0,0,0,0,0,0,0,0,0,0,0,0,0,0,0,0,0,0,0,0,0,0,0,0,0,0,0,0,0,0,0,0,1,0,0,0,0,0,0,,,,,nan,,,,,,,,,,,,,,,,,,,,,,319,385,445,1250,,,,,,,,
2013,44,arc melting,Nb-16Si-2Fe,1350,100,nan,,,,,82,16,nan,,,,,,,,,,,2,,,,,,,,,,,,,,,,,,1,0,0,0,0,1,0,0,0,0,0,0,0,0,0,0,0,0,0,0,0,0,0,0,0,0,0,0,0,0,0,0,0,0,0,0,0,0,0,0,0,0,0,0,0,0,0,0,0,0,0,0,0,0,0,0,0,1,0,0,0,0,0,0,,,,,nan,,,,,,,,,,,,,,,,,,,,,,241,295,322,1350,,,,,,,,
2013,44,arc melting,Nb-16Si-4Fe,1350,100,nan,,,,,80,16,nan,,,,,,,,,,,4,,,,,,,,,,,,,,,,,,1,0,0,0,0,1,0,0,0,0,0,0,0,0,0,0,0,0,0,0,0,0,0,0,0,0,0,0,0,0,0,0,0,0,0,0,0,0,0,0,0,0,0,0,0,0,0,0,0,0,0,0,0,0,0,0,0,1,0,0,0,0,0,0,,,,,nan,,,,,,,,,,,,,,,,,,,,,,286,258,293,1350,,,,,,,,
2013,44,arc melting,Nb-16Si-6Fe,1350,100,nan,,,,,78,16,nan,,,,,,,,,,,6,,,,,,,,,,,,,,,,,,1,0,0,0,0,1,0,0,0,0,0,0,0,0,0,0,0,0,0,0,0,0,0,0,0,0,0,0,0,0,0,0,0,0,0,0,0,0,0,0,0,0,0,0,0,0,0,0,0,0,0,0,0,0,0,0,0,1,0,0,0,0,0,0,,,,,nan,,,,,,,,,,,,,,,,,,,,,,319,251,280,1350,,,,,,,,
2004,45,arc melting,Nb-16Si-10Mo-15W,,,nan,,,,,59,16,nan,,,,10,15,,,,,,,,,,,,,,,,,,,,,,,,1,0,0,0,0,0,0,0,0,0,0,0,0,1,0,0,0,0,0,0,0,0,0,0,0,0,0,0,0,0,0,0,0,0,0,0,0,0,0,0,0,0,0,0,0,0,0,0,0,0,0,0,0,0,0,0,0,0,0,0,0,0,0,0,,,,,nan,,,,,,,,,,,,,,,,,,,,,,,,,,,,,,,,,
2004,45,arc melting,Nb-16Si-10Mo-15W-0.44B,,,nan,,,,,58.56,16,nan,,,,10,15,,,,0.44,,,,,,,,,,,,,,,,,,,,1,0,0,0,0,0,0,0,0,0,0,0,0,1,0,0,0,0,0,0,0,0,0,0,0,0,0,0,0,0,0,0,0,0,0,0,0,0,0,0,0,0,0,0,0,0,0,0,0,0,0,0,0,0,0,0,0,0,0,0,0,0,0,0,,,,,nan,,,,,,,,,,,,,,,,,,,,,,,,,,,,,,,,,
2004,45,arc melting,Nb-16Si-10Mo-15W-1B,,,nan,,,,,58,16,nan,,,,10,15,,,,1,,,,,,,,,,,,,,,,,,,,1,0,0,0,0,0,0,0,0,0,0,0,0,1,0,0,0,0,0,0,0,0,0,0,0,0,0,0,0,0,0,0,0,0,0,0,0,0,0,0,0,0,0,0,0,0,0,0,0,0,0,0,0,0,0,0,0,0,0,0,0,0,0,0,,,,,nan,,,,,,,,,,,,,,,,,,,,,,,,,,,,,,,,,
2004,45,arc melting,Nb-16Si-10Mo-15W-5B,,,nan,,,,,54,16,nan,,,,10,15,,,,5,,,,,,,,,,,,,,,,,,,,1,0,0,0,0,0,0,0,0,0,0,0,0,1,0,0,0,0,0,0,0,0,0,0,0,0,0,0,0,0,0,0,0,0,0,0,0,0,0,0,0,0,0,0,0,0,0,0,0,0,0,0,0,0,0,0,0,0,0,0,0,0,0,0,,,,,nan,,,,,,,,,,,,,,,,,,,,,,,,,,,,,,,,,
2004,45,arc melting,Nb-16Si-10Mo-15W-10B,,,nan,,,,,49,16,nan,,,,10,15,,,,10,,,,,,,,,,,,,,,,,,,,1,0,0,0,0,0,0,0,0,0,0,0,0,1,0,0,0,0,0,0,0,0,0,0,0,0,0,0,0,0,0,0,0,0,0,0,0,0,0,0,0,0,0,0,0,0,0,0,0,0,0,0,0,0,0,0,0,0,0,0,0,0,0,0,,,,,nan,,,,,,,,,,,,,,,,,,,,,,,,,,,,,,,,,
2004,45,arc melting,Nb-16Si-10Mo-15W,1700,48,nan,,,,,59,16,nan,,,,10,15,,,,,,,,,,,,,,,,,,,,,,,,1,0,0,0,0,0,0,0,0,0,0,0,1,0,0,0,0,0,0,0,0,0,0,0,0,0,0,0,0,0,0,0,0,0,0,0,0,0,0,0,0,0,0,0,0,0,0,0,0,0,0,0,0,0,0,0,0,0,0,0,0,0,0,0,,,,,nan,,,,,650,,,1050,,,,,,,,,,,,,,,,780,1500,,,,,,,,
2004,45,arc melting,Nb-16Si-10Mo-15W-0.44B,1700,48,nan,,,,,58.56,16,nan,,,,10,15,,,,0.44,,,,,,,,,,,,,,,,,,,,1,0,0,0,0,0,0,0,0,0,0,0,1,0,0,0,0,0,0,0,0,0,0,0,0,0,0,0,0,0,0,0,0,0,0,0,0,0,0,0,0,0,0,0,0,0,0,0,0,0,0,0,0,0,0,0,0,0,0,0,0,0,0,0,,,,,nan,,,,,654,,,1158,,,,,,,,,,,,,,,,764,1500,,,,,,,,
2004,45,arc melting,Nb-16Si-10Mo-15W-1B,1700,48,nan,,,,,58,16,nan,,,,10,15,,,,1,,,,,,,,,,,,,,,,,,,,1,0,0,0,0,0,0,0,0,0,0,0,1,0,0,0,0,0,0,0,0,0,0,0,0,0,0,0,0,0,0,0,0,0,0,0,0,0,0,0,0,0,0,0,0,0,0,0,0,0,0,0,0,0,0,0,0,0,0,0,0,0,0,0,,,,,nan,,,,,644,,,1159,,,,,,,,,,,,,,,,770,1500,,,,,,,,
2004,45,arc melting,Nb-16Si-10Mo-15W-5B,1700,48,nan,,,,,54,16,nan,,,,10,15,,,,5,,,,,,,,,,,,,,,,,,,,1,0,0,0,0,0,0,0,0,0,0,0,1,0,0,0,0,0,0,0,0,0,0,0,0,0,0,0,0,0,0,0,0,0,0,0,0,0,0,0,0,0,0,0,0,0,0,0,0,0,0,0,0,0,0,0,0,0,0,0,0,0,0,0,,,,,nan,,,,,677,,,1372,,,,,,,,,,,,,,,,880,1500,,,,,,,,
2004,45,arc melting,Nb-16Si-10Mo-15W-10B,1700,48,nan,,,,,49,16,nan,,,,10,15,,,,10,,,,,,,,,,,,,,,,,,,,1,0,0,0,0,0,0,0,0,0,0,0,1,0,0,0,0,0,0,0,0,0,0,0,0,0,0,0,0,0,0,0,0,0,0,0,0,0,0,0,0,0,0,0,0,0,0,0,0,0,0,0,0,0,0,0,0,0,0,0,0,0,0,0,,,,,nan,,,,,675,,,1480,,,,,,,,,,,,,,,,,1500,,,,,,,,
2002,46,arc melting,Nb-18Si-5Mo-5Hf-2C,1797,20,nan,,,,,70,18,nan,,,5,5,,,,,,2,,,,,,,,,,,,,,,,,,,1,0,0,0,0,0,0,0,0,0,0,0,1,0,1,0,0,0,0,0,0,0,0,0,0,0,0,0,0,0,0,0,0,0,0,0,0,0,0,0,0,0,0,0,0,0,0,0,0,0,0,0,0,0,0,0,0,0,0,0,0,0,0,0,,,27,260,nan,27,,240,,,,,,,,,,,,,,,,,,,,,,,,,,,,,,
2002,46,arc melting,Nb-18Si-5Mo-5Hf-2C,1797,20,nan,,,,,70,18,nan,,,5,5,,,,,,2,,,,,,,,,,,,,,,,,,,1,0,0,0,0,0,0,0,0,0,0,0,1,0,1,0,0,0,0,0,0,0,0,0,0,0,0,0,0,0,0,0,0,0,0,0,0,0,0,0,0,0,0,0,0,0,0,0,0,0,0,0,0,0,0,0,0,0,0,0,0,0,0,0,,,1197,460,nan,1197,,330,,,,,,,,,,,,,,,,,,,,,,,,,,,,,,
2002,46,arc melting,Nb-18Si-5Mo-5Hf-2C,1797,20,nan,,,,,70,18,nan,,,5,5,,,,,,2,,,,,,,,,,,,,,,,,,,1,0,0,0,0,0,0,0,0,0,0,0,1,0,1,0,0,0,0,0,0,0,0,0,0,0,0,0,0,0,0,0,0,0,0,0,0,0,0,0,0,0,0,0,0,0,0,0,0,0,0,0,0,0,0,0,0,0,0,0,0,0,0,0,,,1297,370,nan,1297,,250,,,,,,,,,,,,,,,,,,,,,,,,,,,,,,
2002,46,arc melting,Nb-18Si-5Mo-5Hf-2C,1797,20,nan,,,,,70,18,nan,,,5,5,,,,,,2,,,,,,,,,,,,,,,,,,,1,0,0,0,0,0,0,0,0,0,0,0,1,0,1,0,0,0,0,0,0,0,0,0,0,0,0,0,0,0,0,0,0,0,0,0,0,0,0,0,0,0,0,0,0,0,0,0,0,0,0,0,0,0,0,0,0,0,0,0,0,0,0,0,,,1397,230,nan,1397,,220,,,,,,,,,,,,,,,,,,,,,,,,,,,,,,
2002,46,arc melting,Nb-18Si-5Mo-5Hf-2C,1797,20,nan,,,,,70,18,nan,,,5,5,,,,,,2,,,,,,,,,,,,,,,,,,,1,0,0,0,0,0,0,0,0,0,0,0,1,0,1,0,0,0,0,0,0,0,0,0,0,0,0,0,0,0,0,0,0,0,0,0,0,0,0,0,0,0,0,0,0,0,0,0,0,0,0,0,0,0,0,0,0,0,0,0,0,0,0,0,,,1497,170,nan,1497,,160,,,,,,,,,,,,,,,,,,,,,,,,,,,,,,
2005,47,vacuum non-consumable arc melting,Nb-10Si,1500,100,nan,,,,,90,10,nan,,,,,,,,,,,,,,,,,,,,,,,,,,,,,0,1,0,0,0,0,0,0,0,1,0,0,0,0,0,0,0,0,0,0,0,0,0,0,0,0,0,0,0,0,0,0,0,0,0,0,0,0,0,0,0,0,0,0,0,0,0,0,0,0,0,0,0,0,0,0,0,0,0,0,0,0,0,0,,,,,nan,,,,,,,,,,,,,,,,,,,,,,,,1600,25,,,,,,,,
2005,47,vacuum non-consumable arc melting,Nb-18.7Si,1500,100,nan,,,,,81.3,18.7,nan,,,,,,,,,,,,,,,,,,,,,,,,,,,,,0,1,0,0,0,0,0,0,0,1,0,0,0,0,0,0,0,0,0,0,0,0,0,0,0,0,0,0,0,0,0,0,0,0,0,0,0,0,0,0,0,0,0,0,0,0,0,0,0,0,0,0,0,0,0,0,0,0,0,0,0,0,0,0,,,,,nan,,,,,,,,,,,,,,,,,,,,,,,,1700,25,,,,,,,,
2005,47,vacuum non-consumable arc melting,Nb-32Ti-10Cr-8Al-10Si,1500,100,nan,,,,,40,10,32,10,8,,,,,,,,,,,,,,,,,,,,,,,,,,,1,0,0,0,0,0,0,0,0,0,0,0,1,1,0,0,0,0,0,0,0,0,0,0,0,0,0,0,0,0,0,0,0,0,0,0,0,0,0,0,0,0,0,0,0,0,0,0,0,0,0,0,0,0,0,0,0,0,0,0,0,0,0,0,,,,,nan,,,,,,,,,,,,,,,,,,,,,,,,1100,25,,,,,,,,
2005,47,vacuum non-consumable arc melting,Nb-30Ti-10Cr-6Al-15Si,1500,100,nan,,,,,43,15,30,6,6,,,,,,,,,,,,,,,,,,,,,,,,,,,1,0,0,0,0,0,0,0,0,0,0,0,1,1,0,0,0,0,0,0,0,0,0,0,0,0,0,0,0,0,0,0,0,0,0,0,0,0,0,0,0,0,0,0,0,0,0,0,0,0,0,0,0,0,0,0,0,0,0,0,0,0,0,0,,,,,nan,,,,,,,,,,,,,,,,,,,,,,,,1200,25,,,,,,,,
2005,47,vacuum non-consumable arc melting,Nb-24Ti-6Cr-6Al-16Si-2Hf,1500,100,nan,,,,,46,16,24,6,6,2,,,,,,,,,,,,,,,,,,,,,,,,,,1,0,0,0,0,0,0,0,0,0,0,0,1,1,0,0,0,0,0,0,0,0,0,0,0,0,0,0,0,0,0,0,0,0,0,0,0,0,0,0,0,0,0,0,0,0,0,0,0,0,0,0,0,0,0,0,0,0,0,0,0,0,0,0,,,,,nan,,,,,,,,,,,,,,,,,,,,,,,,,,,,,,,,,
2005,47,vacuum non-consumable arc melting,Nb-24Ti-6Cr-6Al-16Si-5Hf,1500,100,nan,,,,,43,16,24,6,6,5,,,,,,,,,,,,,,,,,,,,,,,,,,1,0,0,0,0,0,0,0,0,0,0,0,1,1,0,0,0,0,0,0,0,0,0,0,0,0,0,0,0,0,0,0,0,0,0,0,0,0,0,0,0,0,0,0,0,0,0,0,0,0,0,0,0,0,0,0,0,0,0,0,0,0,0,0,,,,,nan,,,,,,,,,,,,,,,,,,,,,,,,,,,,,,,,,
2005,47,vacuum non-consumable arc melting,Nb-24Ti-6Cr-6Al-16Si-8Hf,1500,100,nan,,,,,40,16,24,6,6,8,,,,,,,,,,,,,,,,,,,,,,,,,,1,0,0,0,0,0,0,0,0,0,0,0,1,1,0,0,0,0,0,0,0,0,0,0,0,0,0,0,0,0,0,0,0,0,0,0,0,0,0,0,0,0,0,0,0,0,0,0,0,0,0,0,0,0,0,0,0,0,0,0,0,0,0,0,,,,,nan,,,,,,,,,,,,,,,,,,,,,,,,,,,,,,,,,
2005,47,vacuum non-consumable arc melting,Nb-10Si,1500,100,nan,,,,,90,10,nan,,,,,,,,,,,,,,,,,,,,,,,,,,,,,0,1,0,0,0,0,0,0,0,1,0,0,0,0,0,0,0,0,0,0,0,0,0,0,0,0,0,0,0,0,0,0,0,0,0,0,0,0,0,0,0,0,0,0,0,0,0,0,0,0,0,0,0,0,0,0,0,0,0,0,0,0,0,0,,,,,nan,,,,,,,,,,,,,,,,,,,,,,,,370,1200,,,,,,,,
2005,47,vacuum non-consumable arc melting,Nb-18.7Si,1500,100,nan,,,,,81.3,18.7,nan,,,,,,,,,,,,,,,,,,,,,,,,,,,,,0,1,0,0,0,0,0,0,0,1,0,0,0,0,0,0,0,0,0,0,0,0,0,0,0,0,0,0,0,0,0,0,0,0,0,0,0,0,0,0,0,0,0,0,0,0,0,0,0,0,0,0,0,0,0,0,0,0,0,0,0,0,0,0,,,,,nan,,,,,,,,,,,,,,,,,,,,,,,,420,1200,,,,,,,,
2005,47,vacuum non-consumable arc melting,Nb-32Ti-10Cr-8Al-10Si,1500,100,nan,,,,,40,10,32,10,8,,,,,,,,,,,,,,,,,,,,,,,,,,,1,0,0,0,0,0,0,0,0,0,0,0,1,1,0,0,0,0,0,0,0,0,0,0,0,0,0,0,0,0,0,0,0,0,0,0,0,0,0,0,0,0,0,0,0,0,0,0,0,0,0,0,0,0,0,0,0,0,0,0,0,0,0,0,,,,,nan,,,,,,,,,,,,,,,,,,,,,,,,160,1200,,,,,,,,
2005,47,vacuum non-consumable arc melting,Nb-30Ti-10Cr-6Al-15Si,1500,100,nan,,,,,43,15,30,6,6,,,,,,,,,,,,,,,,,,,,,,,,,,,1,0,0,0,0,0,0,0,0,0,0,0,1,1,0,0,0,0,0,0,0,0,0,0,0,0,0,0,0,0,0,0,0,0,0,0,0,0,0,0,0,0,0,0,0,0,0,0,0,0,0,0,0,0,0,0,0,0,0,0,0,0,0,0,,,,,nan,,,,,,,,,,,,,,,,,,,,,,,,190,1200,,,,,,,,
2005,47,vacuum non-consumable arc melting,Nb-24Ti-6Cr-6Al-16Si-2Hf,1500,100,nan,,,,,46,16,24,6,6,2,,,,,,,,,,,,,,,,,,,,,,,,,,1,0,0,0,0,0,0,0,0,0,0,0,1,1,0,0,0,0,0,0,0,0,0,0,0,0,0,0,0,0,0,0,0,0,0,0,0,0,0,0,0,0,0,0,0,0,0,0,0,0,0,0,0,0,0,0,0,0,0,0,0,0,0,0,,,,,nan,,,,,,,,,,,,,,,,,,,,,,,,280,1250,,,,,,,,
2005,47,vacuum non-consumable arc melting,Nb-24Ti-6Cr-6Al-16Si-5Hf,1500,100,nan,,,,,43,16,24,6,6,5,,,,,,,,,,,,,,,,,,,,,,,,,,1,0,0,0,0,0,0,0,0,0,0,0,1,1,0,0,0,0,0,0,0,0,0,0,0,0,0,0,0,0,0,0,0,0,0,0,0,0,0,0,0,0,0,0,0,0,0,0,0,0,0,0,0,0,0,0,0,0,0,0,0,0,0,0,,,,,nan,,,,,,,,,,,,,,,,,,,,,,,,230,1250,,,,,,,,
2005,47,vacuum non-consumable arc melting,Nb-24Ti-6Cr-6Al-16Si-8Hf,1500,100,nan,,,,,40,16,24,6,6,8,,,,,,,,,,,,,,,,,,,,,,,,,,1,0,0,0,0,0,0,0,0,0,0,0,1,1,0,0,0,0,0,0,0,0,0,0,0,0,0,0,0,0,0,0,0,0,0,0,0,0,0,0,0,0,0,0,0,0,0,0,0,0,0,0,0,0,0,0,0,0,0,0,0,0,0,0,,,,,nan,,,,,,,,,,,,,,,,,,,,,,,,200,1250,,,,,,,,
2005,47,vacuum non-consumable arc melting,Nb-30Ti-10Cr-6Al-15Si,1500,100,nan,,,,,43,15,30,6,6,,,,,,,,,,,,,,,,,,,,,,,,,,,1,0,0,0,0,0,0,0,0,0,0,0,1,1,0,0,0,0,0,0,0,0,0,0,0,0,0,0,0,0,0,0,0,0,0,0,0,0,0,0,0,0,0,0,0,0,0,0,0,0,0,0,0,0,0,0,0,0,0,0,0,0,0,0,,,,,nan,,,,,,,,,,,,,,,,,,,,,,,,140,1300,,,,,,,,
2007,48,vacuum non-consumable arc melting,Nb-24.6Ti-14.5Si-4.2Hf-5.3Cr-2.8Al-1.0B-0.05Y,,,nan,,,,,47.55,14.5,24.6,5.3,2.8,4.2,,,,,0.05,1,,,,,,,,,,,,,,,,,,,,1,0,0,0,0,1,0,0,0,0,0,0,1,0,0,0,0,0,0,0,0,0,0,0,0,0,0,0,0,0,0,0,0,0,0,0,0,0,0,0,0,0,0,0,0,0,0,0,0,0,0,0,0,0,0,0,0,0,0,0,0,0,0,0,25,12.1,1250,,32.3,,,,,,,,,,,,,,,,,,,,,,,,,,,,,,,,,
2002,49,vacuum non-consumable arc melting,Nb-22Si-5Mo,,,nan,,,,,73,22,nan,,,,5,,,,,,,,,,,,,,,,,,,,,,,,,1,0,0,0,0,0,0,0,0,1,0,0,0,0,0,0,0,0,0,0,0,0,0,0,0,0,0,0,0,0,0,0,0,0,0,0,0,0,0,0,0,0,0,0,0,0,0,0,0,0,0,0,0,0,0,0,0,0,0,0,0,0,0,0,,,,,nan,,,,,,,,,,,,,,,,,,,,,,,1888,,25,,,,,,,,
2002,49,vacuum non-consumable arc melting,Nb-22Si-5Mo-5Cr,,,nan,,,,,68,22,nan,5,,,5,,,,,,,,,,,,,,,,,,,,,,,,,1,0,0,0,0,0,0,0,0,1,0,0,0,0,0,0,0,0,0,0,0,0,0,0,0,0,0,0,0,0,0,0,0,0,0,0,0,0,0,0,0,0,0,0,0,0,0,0,0,0,0,0,0,0,0,0,0,0,0,0,0,0,0,0,,,,,nan,,,,,,,,,,,,,,,,,,,,,,,2304,,25,,,,,,,,
2002,49,vacuum non-consumable arc melting,Nb-22Si-5Mo-10Cr,,,nan,,,,,63,22,nan,10,,,5,,,,,,,,,,,,,,,,,,,,,,,,,1,0,0,0,0,0,0,0,0,1,0,0,0,0,0,0,0,0,0,0,0,0,0,0,0,0,0,0,0,0,1,0,0,0,0,0,0,0,0,0,0,0,0,0,0,0,0,0,0,0,0,0,0,0,0,0,0,0,0,0,0,0,0,0,,,,,nan,,,,,,,,,,,,,,,,,,,,,,,,2627,25,,,,,,,,
2002,49,vacuum non-consumable arc melting,Nb-22Si-5Mo-15Cr,,,nan,,,,,58,22,nan,15,,,5,,,,,,,,,,,,,,,,,,,,,,,,,1,0,0,0,0,0,0,0,0,1,0,0,0,0,0,0,0,0,0,0,0,0,0,0,0,0,0,0,0,0,1,0,0,0,0,0,0,0,0,0,0,0,0,0,0,0,0,0,0,0,0,0,0,0,0,0,0,0,0,0,0,0,0,0,,,,,nan,,,,,,,,,,,,,,,,,,,,,,,,2855,25,,,,,,,,
2002,49,vacuum non-consumable arc melting,Nb-22Si-5Mo-20Cr,,,nan,,,,,53,22,nan,20,,,5,,,,,,,,,,,,,,,,,,,,,,,,,1,0,0,0,0,0,0,0,0,1,0,0,0,0,0,0,0,0,0,0,0,0,0,0,0,0,0,0,0,0,1,0,0,0,0,0,0,0,0,0,0,0,0,0,0,0,0,0,0,0,0,0,0,0,0,0,0,0,0,0,0,0,0,0,,,,,nan,,,,,,,,,,,,,,,,,,,,,,,,2576,25,,,,,,,,
2002,49,vacuum non-consumable arc melting,Nb-22Si-5Mo-25Cr,,,nan,,,,,48,22,nan,25,,,5,,,,,,,,,,,,,,,,,,,,,,,,,1,0,0,0,0,0,0,0,0,1,0,0,0,0,0,0,0,0,0,0,0,0,0,0,0,0,0,0,0,0,1,0,0,0,0,0,0,0,0,0,0,0,0,0,0,0,0,0,0,0,0,0,0,0,0,0,0,0,0,0,0,0,0,0,,,,,nan,,,,,,,,,,,,,,,,,,,,,,,,2196,25,,,,,,,,
2002,49,vacuum non-consumable arc melting,Nb-22Si-5Mo,1500,100,nan,,,,,73,22,nan,,,,5,,,,,,,,,,,,,,,,,,,,,,,,,1,0,0,0,0,0,0,0,0,1,0,0,0,0,0,0,0,0,0,0,0,0,0,0,0,0,0,0,0,0,0,0,0,0,0,0,0,0,0,0,0,0,0,0,0,0,0,0,0,0,0,0,0,0,0,0,0,0,0,0,0,0,0,0,,,,,nan,,,,,,,,,,,,,,,,,,,,,,,,,25,,,,,,,,
2002,49,vacuum non-consumable arc melting,Nb-22Si-5Mo-5Cr,1500,100,nan,,,,,68,22,nan,5,,,5,,,,,,,,,,,,,,,,,,,,,,,,,1,0,0,0,0,0,0,0,0,1,0,0,0,0,0,0,0,0,0,0,0,0,0,0,0,0,0,0,0,0,0,0,0,0,0,0,0,0,0,0,0,0,0,0,0,0,0,0,0,0,0,0,0,0,0,0,0,0,0,0,0,0,0,0,,,,,nan,,,,,,,,,,,,,,,,,,,,,,,2209,,25,,,,,,,,
2002,49,vacuum non-consumable arc melting,Nb-22Si-5Mo-10Cr,1500,100,nan,,,,,63,22,nan,10,,,5,,,,,,,,,,,,,,,,,,,,,,,,,1,0,0,0,0,0,0,0,0,1,0,0,0,0,0,0,0,0,0,0,0,0,0,0,0,0,0,0,0,0,1,0,0,0,0,0,0,0,0,0,0,0,0,0,0,0,0,0,0,0,0,0,0,0,0,0,0,0,0,0,0,0,0,0,,,,,nan,,,,,,,,,,,,,,,,,,,,,,,2231,,25,,,,,,,,
2002,49,vacuum non-consumable arc melting,Nb-22Si-5Mo-15Cr,1500,100,nan,,,,,58,22,nan,15,,,5,,,,,,,,,,,,,,,,,,,,,,,,,1,0,0,0,0,0,0,0,0,1,0,0,0,0,0,0,0,0,0,0,0,0,0,0,0,0,0,0,0,0,1,0,0,0,0,0,0,0,0,0,0,0,0,0,0,0,0,0,0,0,0,0,0,0,0,0,0,0,0,0,0,0,0,0,,,,,nan,,,,,,,,,,,,,,,,,,,,,,,,2496,25,,,,,,,,
2002,49,vacuum non-consumable arc melting,Nb-22Si-5Mo-20Cr,1500,100,nan,,,,,53,22,nan,20,,,5,,,,,,,,,,,,,,,,,,,,,,,,,1,0,0,0,0,0,0,0,0,1,0,0,0,0,0,0,0,0,0,0,0,0,0,0,0,0,0,0,0,0,1,0,0,0,0,0,0,0,0,0,0,0,0,0,0,0,0,0,0,0,0,0,0,0,0,0,0,0,0,0,0,0,0,0,,,,,nan,,,,,,,,,,,,,,,,,,,,,,,,,25,,,,,,,,
2002,49,vacuum non-consumable arc melting,Nb-22Si-5Mo-25Cr,1500,100,nan,,,,,48,22,nan,25,,,5,,,,,,,,,,,,,,,,,,,,,,,,,1,0,0,0,0,0,0,0,0,1,0,0,0,0,0,0,0,0,0,0,0,0,0,0,0,0,0,0,0,0,1,0,0,0,0,0,0,0,0,0,0,0,0,0,0,0,0,0,0,0,0,0,0,0,0,0,0,0,0,0,0,0,0,0,,,,,nan,,,,,,,,,,,,,,,,,,,,,,,,1178,25,,,,,,,,
2015,50,vacuum non-consumable arc melting,Nb-12Si-24Ti-10Cr-2Al-2Hf,,,nan,,,,,50,12,24,10,2,2,,,,,,,,,,,,,,,,,,,,,,,,,,1,0,0,0,0,0,0,0,0,1,0,0,0,0,0,0,0,0,0,0,0,0,0,0,0,0,0,0,0,0,1,0,0,0,0,0,0,0,0,0,0,0,0,0,0,0,0,0,0,0,0,0,0,0,0,0,0,0,0,0,0,0,0,0,25,13.15,25,,449,,,,,,,,,,,,,,,,,,,,,,,,,,,,,,,,,
2015,50,vacuum non-consumable arc melting,Nb-12Si-24Ti-10Cr-2Al-2Hf,1350,10,nan,,,,,50,12,24,10,2,2,,,,,,,,,,,,,,,,,,,,,,,,,,1,0,0,0,0,0,0,0,0,1,0,0,0,0,0,0,0,0,0,0,0,0,0,0,0,0,0,0,0,0,1,0,0,0,0,0,0,0,0,0,0,0,0,0,0,0,0,0,0,0,0,0,0,0,0,0,0,0,0,0,0,0,0,0,25,17.45,25,,771,,,,,,,,,,,,,,,,,,,,,,,,,,,,,,,,,
2015,50,vacuum non-consumable arc melting,Nb-12Si-24Ti-10Cr-2Al-2Hf,1400,10,nan,,,,,50,12,24,10,2,2,,,,,,,,,,,,,,,,,,,,,,,,,,1,0,0,0,0,0,0,0,0,1,0,0,0,0,0,0,0,0,0,0,0,0,0,0,0,0,0,0,0,0,1,0,0,0,0,0,0,0,0,0,0,0,0,0,0,0,0,0,0,0,0,0,0,0,0,0,0,0,0,0,0,0,0,0,25,10.05,25,,121,,,,,,,,,,,,,,,,,,,,,,,,,,,,,,,,,
2019,51,arc melting,Nb-24Ti-18Si-5Al-5Cr-5Ge,,,nan,,,,,43,18,24,5,5,,,,,,,,,,,5,,,,,,,,,,,,,,,,1,0,0,0,0,0,0,0,0,0,0,0,1,1,0,0,0,0,0,0,0,0,0,0,0,0,0,0,0,0,1,0,0,0,0,0,0,0,0,0,0,0,0,0,0,0,0,0,0,0,0,0,0,0,0,0,0,0,0,0,0,0,0,0,,,,,nan,,,,,,,,,,,,,,,,1644,,,,,,840,,,,,,,,,,,
2019,51,arc melting,Nb-24Ti-18Si-5Al-5Cr-5Ge-5Hf,,,nan,,,,,38,18,24,5,5,5,,,,,,,,,,5,,,,,,,,,,,,,,,,1,0,0,0,0,0,0,0,0,0,0,0,1,1,0,0,0,0,0,0,0,0,0,0,0,0,0,0,0,0,1,0,0,0,0,0,0,0,0,0,0,0,0,0,0,0,0,0,0,0,0,0,0,0,0,0,0,0,0,0,0,0,0,0,,,,,nan,,,,,691,,,,,,,,,,,1576,,,,,,854,,,,,,,,,,,
2019,51,arc melting,Nb-24Ti-18Si-5Al-5Cr-5Ge,1400,100,nan,,,,,43,18,24,5,5,,,,,,,,,,,5,,,,,,,,,,,,,,,,1,0,0,0,0,0,0,0,0,0,0,0,1,1,1,0,0,0,0,0,0,0,0,0,0,0,0,0,0,0,1,0,0,0,1,0,0,0,0,0,0,0,0,0,0,0,0,0,0,0,0,0,0,0,0,0,0,0,0,0,0,0,0,0,,,,,nan,,,,,,,,,,,,,,,,1495,,,,,,801,,,,,,,,,,,
2019,51,arc melting,Nb-24Ti-18Si-5Al-5Cr-5Ge-5Hf,1400,100,nan,,,,,38,18,24,5,5,5,,,,,,,,,,5,,,,,,,,,,,,,,,,1,0,0,0,0,0,0,0,0,0,0,0,1,1,1,0,0,0,0,0,0,0,0,0,0,0,0,0,0,0,1,0,0,0,1,0,0,0,0,0,0,0,0,0,0,0,0,0,0,0,0,0,0,0,0,0,0,0,0,0,0,0,0,0,,,,,nan,,,,,,,,,,,,,,,,1391,,,,,,779,,,,,,,,,,,
2024,52,vacuum non-consumable arc melting,Nb-16Si-24Ti,,,nan,,,,,60,16,24,,,,,,,,,,,,,,,,,,,,,,,,,,,,,1,0,0,0,0,0,1,0,0,0,0,0,0,0,0,0,0,0,0,0,0,0,0,0,0,0,0,0,0,0,0,0,0,0,0,0,0,0,0,0,0,0,0,0,0,0,0,0,0,0,0,0,0,0,0,0,0,0,0,0,0,0,0,0,25,7.04,,,nan,,,,,,,,,,,,,,,,,,,,,,,,1607,25,,,,,,,,
2024,52,vacuum non-consumable arc melting,Nb-16Si-24Ti-0.025Gd,,,nan,,,,,59.975,16,24,,,,,,,,,,,,,,,,,,,,,,,,,,,0.025,,1,0,0,0,0,0,1,0,0,0,0,0,0,0,0,0,0,0,0,0,0,0,0,0,0,0,0,0,0,0,0,0,0,0,0,0,0,0,0,0,0,0,0,0,0,0,0,0,0,0,0,0,0,0,0,0,0,0,0,0,0,0,0,0,25,7.81,,,nan,,,,,,,,,,,,,,,,,,,,,,,,2074,25,,,,,,,,
2024,52,vacuum non-consumable arc melting,Nb-16Si-24Ti-0.05Gd,,,nan,,,,,59.95,16,24,,,,,,,,,,,,,,,,,,,,,,,,,,,0.05,,1,0,0,0,0,0,1,0,0,0,0,0,0,0,0,0,0,0,0,0,0,0,0,0,0,0,0,0,0,0,0,0,0,0,0,0,0,0,0,0,0,0,0,0,0,0,0,0,0,0,0,0,0,0,0,0,0,0,0,0,0,0,0,0,25,8.37,,,nan,,,,,,,,,,,,,,,,,,,,,,,,1960,25,,,,,,,,
2024,52,vacuum non-consumable arc melting,Nb-16Si-24Ti-0.1Gd,,,nan,,,,,59.9,16,24,,,,,,,,,,,,,,,,,,,,,,,,,,,0.1,,1,0,0,0,0,0,1,0,0,0,0,0,0,0,0,0,0,0,0,0,0,0,0,0,0,0,0,0,0,0,0,0,0,0,0,0,0,0,0,0,0,0,0,0,0,0,0,0,0,0,0,0,0,0,0,0,0,0,0,0,0,0,0,0,25,7.2,,,nan,,,,,,,,,,,,,,,,,,,,,,,,2214,25,,,,,,,,
2024,52,vacuum non-consumable arc melting,Nb-16Si-24Ti-0.5Gd,,,nan,,,,,59.5,16,24,,,,,,,,,,,,,,,,,,,,,,,,,,,0.5,,1,0,0,0,0,0,1,0,0,0,0,0,0,0,0,0,0,0,0,0,0,0,0,0,0,0,0,0,0,0,0,0,0,0,0,0,0,0,0,0,0,0,0,0,0,0,0,0,0,0,0,0,0,0,0,0,0,0,0,0,0,0,0,0,25,6.94,,,nan,,,,,,,,,,,,,,,,,,,,,,,,2186,25,,,,,,,,
2010,53,arc melting,Nb-8Si-20Ti-6Hf-6Cr,,,nan,,,,,60,8,20,6,,6,,,,,,,,,,,,,,,,,,,,,,,,,,1,0,0,0,0,1,0,0,0,1,0,0,0,0,0,0,0,0,0,0,0,0,0,0,0,0,0,0,0,0,1,0,0,0,0,0,0,0,0,0,0,0,0,0,0,0,0,0,0,0,0,0,0,0,0,0,0,0,0,0,0,0,0,0,25,17.868,,,nan,,,,,,,,,,,,,,,,,,,,,,503,,,,,,,,,,,
2010,53,arc melting,Nb-8Si-20Ti-6Hf-10Cr,,,nan,,,,,56,8,20,10,,6,,,,,,,,,,,,,,,,,,,,,,,,,,1,0,0,0,0,1,0,0,0,1,0,0,0,0,0,0,0,0,0,0,0,0,0,0,0,0,0,0,0,0,1,0,0,0,0,0,0,0,0,0,0,0,0,0,0,0,0,0,0,0,0,0,0,0,0,0,0,0,0,0,0,0,0,0,25,14.192,,,nan,,,,,,,,,,,,,,,,,,,,,,521,,,,,,,,,,,
2010,53,arc melting,Nb-8Si-20Ti-6Hf-15Cr,,,nan,,,,,51,8,20,15,,6,,,,,,,,,,,,,,,,,,,,,,,,,,1,0,0,0,0,1,0,0,0,1,0,0,0,0,0,0,0,0,0,0,0,0,0,0,0,0,0,0,0,0,1,0,0,0,0,0,0,0,0,0,0,0,0,0,0,0,0,0,0,0,0,0,0,0,0,0,0,0,0,0,0,0,0,0,25,13.873,,,nan,,,,,,,,,,,,,,,,,,,,,,551,,,,,,,,,,,
2010,53,arc melting,Nb-8Si-20Ti-6Hf-6Cr,1375,100,nan,,,,,60,8,20,6,,6,,,,,,,,,,,,,,,,,,,,,,,,,,1,0,0,0,0,1,0,0,0,1,0,0,0,0,0,0,0,0,0,0,0,0,0,0,0,0,0,0,0,0,1,0,0,0,0,0,0,0,0,0,0,0,0,0,0,0,0,0,0,0,0,0,0,0,0,0,0,0,0,0,0,0,0,0,,,,,nan,,,,,375,,,,,,,,,,,,,,,,,410,900,1044,25,,,,,,,,
2010,53,arc melting,Nb-8Si-20Ti-6Hf-10Cr,1375,100,nan,,,,,56,8,20,10,,6,,,,,,,,,,,,,,,,,,,,,,,,,,1,0,0,0,0,1,0,0,0,1,0,0,0,0,0,0,0,0,0,0,0,0,0,0,0,0,0,0,0,0,1,0,0,0,0,0,0,0,0,0,0,0,0,0,0,0,0,0,0,0,0,0,0,0,0,0,0,0,0,0,0,0,0,0,,,,,nan,,,,,417,,,,,,,,,,,,,,,,,452,960,1100,25,,,,,,,,
2010,53,arc melting,Nb-8Si-20Ti-6Hf-15Cr,1375,100,nan,,,,,51,8,20,15,,6,,,,,,,,,,,,,,,,,,,,,,,,,,1,0,0,0,0,1,0,0,0,1,0,0,0,0,0,0,0,0,0,0,0,0,0,0,0,0,0,0,0,0,1,0,0,0,0,0,0,0,0,0,0,0,0,0,0,0,0,0,0,0,0,0,0,0,0,0,0,0,0,0,0,0,0,0,,,,,nan,,,,,438,,,,,,,,,,,,,,,,,466,1190,1386,25,,,,,,,,
2010,53,arc melting,Nb-8Si-20Ti-6Hf-6Cr,1375,100,nan,,,,,60,8,20,6,,6,,,,,,,,,,,,,,,,,,,,,,,,,,1,0,0,0,0,1,0,0,0,1,0,0,0,0,0,0,0,0,0,0,0,0,0,0,0,0,0,0,0,0,1,0,0,0,0,0,0,0,0,0,0,0,0,0,0,0,0,0,0,0,0,0,0,0,0,0,0,0,0,0,0,0,0,0,,,,,nan,,,,,375,,,,,,,,,,,,,,,,,410,900,1044,25,,,,,,,,
2010,53,arc melting,Nb-8Si-20Ti-6Hf-10Cr,1375,100,nan,,,,,56,8,20,10,,6,,,,,,,,,,,,,,,,,,,,,,,,,,1,0,0,0,0,1,0,0,0,1,0,0,0,0,0,0,0,0,0,0,0,0,0,0,0,0,0,0,0,0,1,0,0,0,0,0,0,0,0,0,0,0,0,0,0,0,0,0,0,0,0,0,0,0,0,0,0,0,0,0,0,0,0,0,,,,,nan,,,,,417,,,,,,,,,,,,,,,,,452,960,1100,25,,,,,,,,
2010,53,arc melting,Nb-8Si-20Ti-6Hf-15Cr,1375,100,nan,,,,,51,8,20,15,,6,,,,,,,,,,,,,,,,,,,,,,,,,,1,0,0,0,0,1,0,0,0,1,0,0,0,0,0,0,0,0,0,0,0,0,0,0,0,0,0,0,0,0,1,0,0,0,0,0,0,0,0,0,0,0,0,0,0,0,0,0,0,0,0,0,0,0,0,0,0,0,0,0,0,0,0,0,,,,,nan,,,,,438,,,,,,,,,,,,,,,,,466,1190,1386,25,,,,,,,,
2010,53,arc melting,Nb-8Si-20Ti-6Hf-6Cr,1375,100,nan,,,,,60,8,20,6,,6,,,,,,,,,,,,,,,,,,,,,,,,,,1,0,0,0,0,1,0,0,0,1,0,0,0,0,0,0,0,0,0,0,0,0,0,0,0,0,0,0,0,0,1,0,0,0,0,0,0,0,0,0,0,0,0,0,0,0,0,0,0,0,0,0,0,0,0,0,0,0,0,0,0,0,0,0,,,,,nan,,,,,375,,,,,,,,,,,,,,,,,410,900,1044,25,,,,,,,,
2010,53,arc melting,Nb-8Si-20Ti-6Hf-10Cr,1375,100,nan,,,,,56,8,20,10,,6,,,,,,,,,,,,,,,,,,,,,,,,,,1,0,0,0,0,1,0,0,0,1,0,0,0,0,0,0,0,0,0,0,0,0,0,0,0,0,0,0,0,0,1,0,0,0,0,0,0,0,0,0,0,0,0,0,0,0,0,0,0,0,0,0,0,0,0,0,0,0,0,0,0,0,0,0,,,,,nan,,,,,417,,,,,,,,,,,,,,,,,452,960,1100,25,,,,,,,,
2010,53,arc melting,Nb-8Si-20Ti-6Hf-15Cr,1375,100,nan,,,,,51,8,20,15,,6,,,,,,,,,,,,,,,,,,,,,,,,,,1,0,0,0,0,1,0,0,0,1,0,0,0,0,0,0,0,0,0,0,0,0,0,0,0,0,0,0,0,0,1,0,0,0,0,0,0,0,0,0,0,0,0,0,0,0,0,0,0,0,0,0,0,0,0,0,0,0,0,0,0,0,0,0,,,,,nan,,,,,438,,,,,,,,,,,,,,,,,466,1190,1386,25,,,,,,,,
2010,53,arc melting,Nb-8Si-20Ti-6Hf-6Cr,1375,100,nan,,,,,60,8,20,6,,6,,,,,,,,,,,,,,,,,,,,,,,,,,1,0,0,0,0,1,0,0,0,1,0,0,0,0,0,0,0,0,0,0,0,0,0,0,0,0,0,0,0,0,1,0,0,0,0,0,0,0,0,0,0,0,0,0,0,0,0,0,0,0,0,0,0,0,0,0,0,0,0,0,0,0,0,0,,,,,nan,,,,,375,,,,,,,,,,,,,,,,,410,268,335,1150,,,,,,,,
2010,53,arc melting,Nb-8Si-20Ti-6Hf-10Cr,1375,100,nan,,,,,56,8,20,10,,6,,,,,,,,,,,,,,,,,,,,,,,,,,1,0,0,0,0,1,0,0,0,1,0,0,0,0,0,0,0,0,0,0,0,0,0,0,0,0,0,0,0,0,1,0,0,0,0,0,0,0,0,0,0,0,0,0,0,0,0,0,0,0,0,0,0,0,0,0,0,0,0,0,0,0,0,0,,,,,nan,,,,,417,,,,,,,,,,,,,,,,,452,278,348,1150,,,,,,,,
2010,53,arc melting,Nb-8Si-20Ti-6Hf-15Cr,1375,100,nan,,,,,51,8,20,15,,6,,,,,,,,,,,,,,,,,,,,,,,,,,1,0,0,0,0,1,0,0,0,1,0,0,0,0,0,0,0,0,0,0,0,0,0,0,0,0,0,0,0,0,1,0,0,0,0,0,0,0,0,0,0,0,0,0,0,0,0,0,0,0,0,0,0,0,0,0,0,0,0,0,0,0,0,0,,,,,nan,,,,,438,,,,,,,,,,,,,,,,,466,313,414,1150,,,,,,,,
2010,53,arc melting,Nb-8Si-20Ti-6Hf-6Cr,1375,100,nan,,,,,60,8,20,6,,6,,,,,,,,,,,,,,,,,,,,,,,,,,1,0,0,0,0,1,0,0,0,1,0,0,0,0,0,0,0,0,0,0,0,0,0,0,0,0,0,0,0,0,1,0,0,0,0,0,0,0,0,0,0,0,0,0,0,0,0,0,0,0,0,0,0,0,0,0,0,0,0,0,0,0,0,0,,,,,nan,,,,,375,,,,,,,,,,,,,,,,,410,249,315,1250,,,,,,,,
2010,53,arc melting,Nb-8Si-20Ti-6Hf-10Cr,1375,100,nan,,,,,56,8,20,10,,6,,,,,,,,,,,,,,,,,,,,,,,,,,1,0,0,0,0,1,0,0,0,1,0,0,0,0,0,0,0,0,0,0,0,0,0,0,0,0,0,0,0,0,1,0,0,0,0,0,0,0,0,0,0,0,0,0,0,0,0,0,0,0,0,0,0,0,0,0,0,0,0,0,0,0,0,0,,,,,nan,,,,,417,,,,,,,,,,,,,,,,,452,175,253,1250,,,,,,,,
2010,53,arc melting,Nb-8Si-20Ti-6Hf-15Cr,1375,100,nan,,,,,51,8,20,15,,6,,,,,,,,,,,,,,,,,,,,,,,,,,1,0,0,0,0,1,0,0,0,1,0,0,0,0,0,0,0,0,0,0,0,0,0,0,0,0,0,0,0,0,1,0,0,0,0,0,0,0,0,0,0,0,0,0,0,0,0,0,0,0,0,0,0,0,0,0,0,0,0,0,0,0,0,0,,,,,nan,,,,,438,,,,,,,,,,,,,,,,,466,169,246,1250,,,,,,,,
2010,53,arc melting,Nb-8Si-20Ti-6Hf-6Cr,1375,100,nan,,,,,60,8,20,6,,6,,,,,,,,,,,,,,,,,,,,,,,,,,1,0,0,0,0,1,0,0,0,1,0,0,0,0,0,0,0,0,0,0,0,0,0,0,0,0,0,0,0,0,1,0,0,0,0,0,0,0,0,0,0,0,0,0,0,0,0,0,0,0,0,0,0,0,0,0,0,0,0,0,0,0,0,0,,,,,nan,,,,,375,,,,,,,,,,,,,,,,,410,125,219,1350,,,,,,,,
2010,53,arc melting,Nb-8Si-20Ti-6Hf-10Cr,1375,100,nan,,,,,56,8,20,10,,6,,,,,,,,,,,,,,,,,,,,,,,,,,1,0,0,0,0,1,0,0,0,1,0,0,0,0,0,0,0,0,0,0,0,0,0,0,0,0,0,0,0,0,1,0,0,0,0,0,0,0,0,0,0,0,0,0,0,0,0,0,0,0,0,0,0,0,0,0,0,0,0,0,0,0,0,0,,,,,nan,,,,,417,,,,,,,,,,,,,,,,,452,86,108,1350,,,,,,,,
2010,53,arc melting,Nb-8Si-20Ti-6Hf-15Cr,1375,100,nan,,,,,51,8,20,15,,6,,,,,,,,,,,,,,,,,,,,,,,,,,1,0,0,0,0,1,0,0,0,1,0,0,0,0,0,0,0,0,0,0,0,0,0,0,0,0,0,0,0,0,1,0,0,0,0,0,0,0,0,0,0,0,0,0,0,0,0,0,0,0,0,0,0,0,0,0,0,0,0,0,0,0,0,0,,,,,nan,,,,,438,,,,,,,,,,,,,,,,,466,85,103,1350,,,,,,,,
2008,54,Hot pressing sintering,Nb-16Si-2Fe,1500,0.5,30,,,,,82,16,nan,,,,,,,,,,,2,,,,,,,,,,,,,,,,,,1,0,0,0,0,1,0,0,0,0,0,0,0,0,0,0,0,0,0,0,0,0,0,0,0,0,0,0,0,0,0,0,0,0,0,0,0,0,0,0,0,0,0,0,0,0,0,0,0,0,0,1,0,0,0,0,0,0,0,0,0,0,0,0,,,25,,530,,,,,,,,,,,,,,,,,,,,,,,,,,,,,,,,,
2008,54,Hot pressing sintering,Nb-16Si-2Fe,1500,0.5,30,,,,,82,16,nan,,,,,,,,,,,2,,,,,,,,,,,,,,,,,,1,0,0,0,0,1,0,0,0,0,0,0,0,0,0,0,0,0,0,0,0,0,0,0,0,0,0,0,0,0,0,0,0,0,0,0,0,0,0,0,0,0,0,0,0,0,0,0,0,0,0,1,0,0,0,0,0,0,0,0,0,0,0,0,,,1300,,137,,,,,,,,,,,,,,,,,,,,,,,,,,,,,,,,,
2008,54,Hot pressing sintering,Nb-16Si-2Fe,1500,0.5,30,,,,,82,16,nan,,,,,,,,,,,2,,,,,,,,,,,,,,,,,,1,0,0,0,0,1,0,0,0,0,0,0,0,0,0,0,0,0,0,0,0,0,0,0,0,0,0,0,0,0,0,0,0,0,0,0,0,0,0,0,0,0,0,0,0,0,0,0,0,0,0,1,0,0,0,0,0,0,0,0,0,0,0,0,,,1350,,25,,,,,,,,,,,,,,,,,,,,,,,,,,,,,,,,,
2008,54,Hot pressing sintering,Nb-16Si-2Fe,1500,0.5,30,,,,,82,16,nan,,,,,,,,,,,2,,,,,,,,,,,,,,,,,,1,0,0,0,0,1,0,0,0,0,0,0,0,0,0,0,0,0,0,0,0,0,0,0,0,0,0,0,0,0,0,0,0,0,0,0,0,0,0,0,0,0,0,0,0,0,0,0,0,0,0,1,0,0,0,0,0,0,0,0,0,0,0,0,,,1400,,18,,,,,,,,,,,,,,,,,,,,,,,,,,,,,,,,,
2008,54,Hot pressing sintering,Nb-16Si-2Fe,1500,0.5,30,,,,,82,16,nan,,,,,,,,,,,2,,,,,,,,,,,,,,,,,,1,0,0,0,0,1,0,0,0,0,0,0,0,0,0,0,0,0,0,0,0,0,0,0,0,0,0,0,0,0,0,0,0,0,0,0,0,0,0,0,0,0,0,0,0,0,0,0,0,0,0,1,0,0,0,0,0,0,0,0,0,0,0,0,,,1450,,14,,,,,,,,,,,,,,,,,,,,,,,,,,,,,,,,,
2022,55,vacuum non-consumable arc melting,Nb-24Ti-16Si-2Al,,,nan,,,,,57.83,15.88,24.28,,2.01,,,,,,,,,,,,,,,,,,,,,,,,,,,1,0,0,0,0,0,1,0,0,0,0,0,0,0,0,0,0,1,0,0,0,0,0,0,0,0,0,0,0,0,0,0,0,0,0,0,0,0,0,0,0,0,0,0,0,0,0,0,0,0,0,1,0,0,0,0,0,0,0,0,0,0,0,0,25,6.56,,,nan,,,,,,,,,,,,,,,,,,,,,,,,1287,25,,,,,,,,
2022,55,vacuum non-consumable arc melting,Nb-24Ti-16Si-2Al-2Fe-3V,,,nan,,,,,"52,46",15.78,24.37,,2.24,,,,,,,,,2.08,,,,,,3.07,,,,,,,,,,,,1,0,0,0,0,0,1,0,0,0,0,0,0,0,0,0,0,1,0,0,0,0,0,0,0,0,0,0,0,0,0,0,0,0,0,0,0,0,0,0,0,0,0,0,0,0,0,0,0,0,0,1,0,0,0,0,0,0,0,0,0,0,0,0,25,12.01,,,nan,,,,,,,,,,,,,,,,,,,,,,,,2086,25,,,,,,,,
2022,55,vacuum non-consumable arc melting,Nb-24Ti-16Si-2Al-4Fe-3V,,,nan,,,,,51.02,15.84,24.21,,2.11,,,,,,,,,3.87,,,,,,2.95,,,,,,,,,,,,1,0,0,0,0,0,1,0,0,0,0,0,0,0,0,0,0,1,0,0,0,0,0,0,0,0,0,0,0,0,0,0,0,0,0,0,0,0,0,0,0,0,0,0,0,0,0,0,0,0,0,1,0,0,0,0,0,0,0,0,0,0,0,0,25,10.47,,,nan,,,,,,,,,,,,,,,,,,,,,,,,2127,25,,,,,,,,
2022,55,vacuum non-consumable arc melting,Nb-24Ti-16Si-2Al-6Fe-3V,,,nan,,,,,48.92,15.75,24.38,,2.14,,,,,,,,,5.93,,,,,,2.88,,,,,,,,,,,,1,0,0,0,0,0,1,0,0,0,0,0,0,0,0,0,0,1,0,0,0,0,0,0,0,0,0,0,0,0,0,0,0,0,0,0,0,0,0,0,0,0,0,0,0,0,0,0,0,0,0,1,0,0,0,0,0,0,0,0,0,0,0,0,25,7.74,,,nan,,,,,,,,,,,,,,,,,,,,,,,,2216,25,,,,,,,,
2022,55,vacuum non-consumable arc melting,Nb-24Ti-16Si-2Al-2Fe-5V,,,nan,,,,,51.03,15.61,24.27,,2.2,,,,,,,,,2.07,,,,,,4.82,,,,,,,,,,,,1,0,0,0,0,0,1,0,0,0,0,0,0,0,0,0,0,1,0,0,0,0,0,0,0,0,0,0,0,0,0,0,0,0,0,0,0,0,0,0,0,0,0,0,0,0,0,0,0,0,0,1,0,0,0,0,0,0,0,0,0,0,0,0,25,12.87,,,nan,,,,,,,,,,,,,,,,,,,,,,,,2089,25,,,,,,,,
2022,55,vacuum non-consumable arc melting,Nb-24Ti-16Si-2Al-4Fe-5V,,,nan,,,,,49.2,15.83,24.16,,2.07,,,,,,,,,3.95,,,,,,4.79,,,,,,,,,,,,1,0,0,0,0,0,1,0,0,0,0,0,0,0,0,0,0,1,0,0,0,0,0,0,0,0,0,0,0,0,0,0,0,0,0,0,0,0,0,0,0,0,0,0,0,0,0,0,0,0,0,1,0,0,0,0,0,0,0,0,0,0,0,0,25,11.78,,,nan,,,,,,,,,,,,,,,,,,,,,,,,2235,25,,,,,,,,
2022,55,vacuum non-consumable arc melting,Nb-24Ti-16Si-2Al-6Fe-5V,,,nan,,,,,47.34,15.74,24.03,,2.17,,,,,,,,,5.84,,,,,,4.88,,,,,,,,,,,,1,0,0,0,0,0,1,0,0,0,0,0,0,0,0,0,0,1,0,0,0,0,0,0,0,0,0,0,0,0,0,0,0,0,0,0,0,0,0,0,0,0,0,0,0,0,0,0,0,0,0,1,0,0,0,0,0,0,0,0,0,0,0,0,25,8.02,,,nan,,,,,,,,,,,,,,,,,,,,,,,,2294,25,,,,,,,,
2022,55,vacuum non-consumable arc melting,Nb-24Ti-16Si-2Al-4Fe-5V,,,nan,,,,,49.2,15.83,24.16,,2.07,,,,,,,,,3.95,,,,,,4.79,,,,,,,,,,,,1,0,0,0,0,0,1,0,0,0,0,0,0,0,0,0,0,1,0,0,0,0,0,0,0,0,0,0,0,0,0,0,0,0,0,0,0,0,0,0,0,0,0,0,0,0,0,0,0,0,0,1,0,0,0,0,0,0,0,0,0,0,0,0,,,,,nan,,,,,,,,,,,,,,,,,,,,,,,,351,1250,,,,,,,,
2022,55,vacuum non-consumable arc melting,Nb-24Ti-16Si-2Al-4Fe-5V,,,nan,,,,,49.2,15.83,24.16,,2.07,,,,,,,,,3.95,,,,,,4.79,,,,,,,,,,,,1,0,0,0,0,0,1,0,0,0,0,0,0,0,0,0,0,1,0,0,0,0,0,0,0,0,0,0,0,0,0,0,0,0,0,0,0,0,0,0,0,0,0,0,0,0,0,0,0,0,0,1,0,0,0,0,0,0,0,0,0,0,0,0,,,,,nan,,,,,,,,,,,,,,,,,,,,,,,,41,1350,,,,,,,,
2015,56,vacuum arc melting,Nb-18.7Si,,,nan,,,,,81.3,18.7,nan,,,,,,,,,,,,,,,,,,,,,,,,,,,,,0,1,0,0,0,1,0,0,0,0,0,0,0,1,0,0,0,0,0,0,0,0,0,0,0,0,0,0,0,0,1,0,0,0,0,0,0,0,0,0,0,0,0,0,0,0,0,0,0,0,0,0,0,0,0,0,0,0,0,0,0,0,0,0,,,,,nan,,,,,,,,,,,,,,,,,,,,,,,,1235,25,25,795,,,,,,
2015,56,vacuum arc melting,Nb-16.7Si-2Cr,,,nan,,,,,81.3,16.7,nan,2,,,,,,,,,,,,,,,,,,,,,,,,,,,,0,1,0,0,0,1,0,0,0,0,0,0,0,1,0,0,0,0,0,0,0,0,0,0,0,0,0,0,0,0,1,0,0,0,0,0,0,0,0,0,0,0,0,0,0,0,0,0,0,0,0,0,0,0,0,0,0,0,0,0,0,0,0,0,,,,,nan,,,,,,,,,,,,,,,,,,,,,,,,1931,25,25,1467,,,,,,
2015,56,vacuum arc melting,Nb-12.7Si-6Cr,,,nan,,,,,81.3,12.7,nan,6,,,,,,,,,,,,,,,,,,,,,,,,,,,,0,1,0,0,0,1,0,0,0,0,0,0,0,1,0,0,0,0,0,0,0,0,0,0,0,0,0,0,0,0,1,0,0,0,0,0,0,0,0,0,0,0,0,0,0,0,0,0,0,0,0,0,0,0,0,0,0,0,0,0,0,0,0,0,,,,,nan,,,,,,,,,,,,,,,,,,,,,,,,1840,25,25,1351,,,,,,
2015,56,vacuum arc melting,Nb-10.7Si-8Cr,,,nan,,,,,81.3,10.7,nan,8,,,,,,,,,,,,,,,,,,,,,,,,,,,,0,1,0,0,0,1,0,0,0,0,0,0,0,1,0,0,0,0,0,0,0,0,0,0,0,0,0,0,0,0,1,0,0,0,0,0,0,0,0,0,0,0,0,0,0,0,0,0,0,0,0,0,0,0,0,0,0,0,0,0,0,0,0,0,,,,,nan,,,,,,,,,,,,,,,,,,,,,,,,1809,25,25,1272,,,,,,
2015,56,vacuum arc melting,Nb-9.7Si-9Cr,,,nan,,,,,81.3,9.7,nan,9,,,,,,,,,,,,,,,,,,,,,,,,,,,,0,1,0,0,0,1,0,0,0,0,0,0,0,1,0,0,0,0,0,0,0,0,0,0,0,0,0,0,0,0,1,0,0,0,0,0,0,0,0,0,0,0,0,0,0,0,0,0,0,0,0,0,0,0,0,0,0,0,0,0,0,0,0,0,,,,,nan,,,,,,,,,,,,,,,,,,,,,,,,,,,,,,,,,
2015,56,vacuum arc melting,Nb-8.7Si-10Cr,,,nan,,,,,81.3,8.7,nan,10,,,,,,,,,,,,,,,,,,,,,,,,,,,,0,1,0,0,0,1,0,0,0,0,0,0,0,1,0,0,0,0,0,0,0,0,0,0,0,0,0,0,0,0,1,0,0,0,0,0,0,0,0,0,0,0,0,0,0,0,0,0,0,0,0,0,0,0,0,0,0,0,0,0,0,0,0,0,,,,,nan,,,,,,,,,,,,,,,,,,,,,,,,1797,25,25,1231,,,,,,
2015,56,vacuum arc melting,Nb-10Si,,,nan,,,,,90,10,nan,,,,,,,,,,,,,,,,,,,,,,,,,,,,,1,0,0,0,0,1,0,0,0,0,0,0,0,0,0,0,0,0,0,0,0,0,0,0,0,0,0,0,0,0,0,0,0,0,0,0,0,0,0,0,0,0,0,0,0,0,0,0,0,0,0,0,0,0,0,0,0,0,0,0,0,0,0,0,,,,,nan,,,,,,,,,,,,,,,,,,,,,,,,1237,25,25,880,,,,,,
2015,56,vacuum arc melting,Nb-15Si-5Cr,,,nan,,,,,80,15,nan,5,,,,,,,,,,,,,,,,,,,,,,,,,,,,1,0,0,0,0,1,0,0,0,0,0,0,0,1,0,0,0,0,0,0,0,0,0,0,0,0,0,0,0,0,0,0,0,0,0,0,0,0,0,0,0,0,0,0,0,0,0,0,0,0,0,0,0,0,0,0,0,0,0,0,0,0,0,0,,,,,nan,,,,,,,,,,,,,,,,,,,,,,,,1608,25,25,1171,,,,,,
2015,56,vacuum arc melting,Nb-10Si-10Cr,,,nan,,,,,80,10,nan,10,,,,,,,,,,,,,,,,,,,,,,,,,,,,1,0,0,0,0,1,0,0,0,0,0,0,0,1,0,0,0,0,0,0,0,0,0,0,0,0,0,0,0,0,1,0,0,0,0,0,0,0,0,0,0,0,0,0,0,0,0,0,0,0,0,0,0,0,0,0,0,0,0,0,0,0,0,0,,,,,nan,,,,,,,,,,,,,,,,,,,,,,,,1711,25,25,1396,,,,,,
2015,56,vacuum arc melting,Nb-5Si-15Cr,,,nan,,,,,80,5,nan,15,,,,,,,,,,,,,,,,,,,,,,,,,,,,1,0,0,0,0,1,0,0,0,0,0,0,0,0,0,0,0,0,0,0,0,0,0,0,0,0,0,0,0,0,1,0,0,0,0,0,0,0,0,0,0,0,0,0,0,0,0,0,0,0,0,0,0,0,0,0,0,0,0,0,0,0,0,0,,,,,nan,,,,,,,,,,,,,,,,,,,,,,,,1812,25,25,1531,,,,,,
2015,57,vacuum non-consumable arc melting,Nb-12Si-22Ti-14Cr-2Al-2Hf,1375,5,nan,,,,,48,12,22,14,2,2,,,,,,,,,,,,,,,,,,,,,,,,,,1,0,0,0,0,0,0,0,0,1,0,0,0,0,0,0,0,0,0,0,0,0,0,0,0,0,0,0,0,0,1,0,0,0,0,0,0,0,0,0,0,0,0,0,0,0,0,0,0,0,0,0,0,0,0,0,0,0,0,0,0,0,0,0,25,10.5,25,,311.1,,,,,507,,,,,,,,,,,,,,,,,,,,,,,,,,,,
2015,57,vacuum non-consumable arc melting,Nb-12Si-22Ti-14Cr-2Al-2Hf,1375,10,nan,,,,,48,12,22,14,2,2,,,,,,,,,,,,,,,,,,,,,,,,,,1,0,0,0,0,0,0,0,0,1,0,0,0,0,0,0,0,0,0,0,0,0,0,0,0,0,0,0,0,0,1,0,0,0,0,0,0,0,0,0,0,0,0,0,0,0,0,0,0,0,0,0,0,0,0,0,0,0,0,0,0,0,0,0,25,15.7,25,,544.2,,,,,510,,,,,,,,,,,,,,,,,,,,,,,,,,,,
2015,57,vacuum non-consumable arc melting,Nb-12Si-22Ti-14Cr-2Al-2Hf,1375,50,nan,,,,,48,12,22,14,2,2,,,,,,,,,,,,,,,,,,,,,,,,,,1,0,0,0,0,0,0,0,0,1,0,0,0,0,0,0,0,0,0,0,0,0,0,0,0,0,0,0,0,0,1,0,0,0,0,0,0,0,0,0,0,0,0,0,0,0,0,0,0,0,0,0,0,0,0,0,0,0,0,0,0,0,0,0,25,13.1,25,,181.6,,,,,508,,,,,,,,,,,,,,,,,,,,,,,,,,,,
2015,57,vacuum non-consumable arc melting,Nb-12Si-22Ti-14Cr-2Al-2Hf,1400,5,nan,,,,,48,12,22,14,2,2,,,,,,,,,,,,,,,,,,,,,,,,,,1,0,0,0,0,0,0,0,0,1,0,0,0,0,0,0,0,0,0,0,0,0,0,0,0,0,0,0,0,0,1,0,0,0,0,0,0,0,0,0,0,0,0,0,0,0,0,0,0,0,0,0,0,0,0,0,0,0,0,0,0,0,0,0,25,15.2,25,,543.3,,,,,508,,,,,,,,,,,,,,,,,,,,,,,,,,,,
2015,57,vacuum non-consumable arc melting,Nb-12Si-22Ti-14Cr-2Al-2Hf,1400,10,nan,,,,,48,12,22,14,2,2,,,,,,,,,,,,,,,,,,,,,,,,,,1,0,0,0,0,0,0,0,0,1,0,0,0,0,0,0,0,0,0,0,0,0,0,0,0,0,0,0,0,0,1,0,0,0,0,0,0,0,0,0,0,0,0,0,0,0,0,0,0,0,0,0,0,0,0,0,0,0,0,0,0,0,0,0,25,14.4,25,,397.2,,,,,506,,,,,,,,,,,,,,,,,,,,,,,,,,,,
2023,58,vacuum non-consumable arc melting,Nb-9.375Si-21.875Ti-6.25Cr-3.125Al-3.125Hf,1273,24,nan,,,,,56.25,9.375,21.875,6.25,3.125,3.125,,,,,,,,,,,,,,,,,,,,,,,,,,1,0,0,0,0,0,0,0,0,0,0,0,0,0,1,0,0,0,0,0,0,0,0,0,0,0,0,0,0,0,1,0,0,0,1,0,0,0,0,0,0,0,0,0,0,0,0,0,0,0,0,0,0,0,0,0,0,0,0,0,0,0,0,0,,,,,nan,,,,,500,,,,,,,,,,,,,,,,,,,,,25,977,,,,,,
2023,58,vacuum non-consumable arc melting,Nb-15.625Si-21.875Ti-6.25Cr-3.125Al-3.125Hf,1273,24,nan,,,,,50,15.625,21.875,6.25,3.125,3.125,,,,,,,,,,,,,,,,,,,,,,,,,,1,0,0,0,0,0,0,0,0,0,0,0,1,0,1,0,0,0,0,0,0,0,0,0,0,0,0,0,0,0,1,0,0,0,1,0,0,0,0,0,0,0,0,0,0,0,0,0,0,0,0,0,0,0,0,0,0,0,0,0,0,0,0,0,,,,,nan,,,,,630,,,,,,,,,,,,,,1160,,,,,,,25,1321,,,,,,
2023,58,vacuum non-consumable arc melting,Nb-15.625Si-20.3125Ti-6.25Cr-3.125Al-3.125Hf-1.5625Zr,1273,24,nan,,,,,50,15.625,20.3125,6.25,3.125,3.125,,,,1.5625,,,,,,,,,,,,,,,,,,,,,,1,0,0,0,0,0,0,0,0,0,0,0,1,0,1,0,0,0,0,0,0,0,0,0,0,0,0,0,0,0,0,0,0,0,1,0,0,0,0,0,0,0,0,0,0,0,0,0,0,0,0,0,0,0,0,0,0,0,0,0,0,0,0,0,,,,,nan,,,,,660,,,,,,,,,,,,,,1400,,,,,,,25,1480,,,,,,
