Repository: gona7850-beep/gdp-dashboard

# Nb-Si alloy benchmark dataset

Three CSV files of Nb-silicide composite alloys with mechanical properties,
provided as a real-data benchmark for the AlloyForge ML pipeline.

| File | Rows | Elements (wt%) | Targets |
|---|---|---|---|
| `nb_silicide_hardness.csv` | 184 | **Nb explicit** + Si, Ti, Cr, Al, Hf, Mo, W, Ta, Zr, Y, B, Fe, Ga, Ge, V, Mg, Sn, Re | Vickers hardness (HV) |
| `nb_silicide_with_compressive.csv` | 51 | Nb = balance + 13 alloying elements | HV + compressive σ_max (MPa) at RT |
| `nb_silicide_temp_dependent.csv` | 94 | Nb = balance + 14 alloying elements | HV + compressive σ_max with **test temperature** (25 / 1150-1400 °C) as a process variable |

File: data/nb_si/nb_silicide_cleaned.csv (part 4 of 5)
h_γ_Nb5Si3,"Ti_rich_α_(Nb,Ti)5Si3","Ti_rich_β_(Nb,Ti)5Si3","Ti_rich_γ_(Nb,Ti)5Si3",Cr14_Laves,Tiss,C15-Cr2Nb,Cr2Nb,"Cr2(Nb,X)",Hf_rich_Nbss,Nb3Sn,HfO2,Hf_rich_Nb5Si3,Hf_rich_Nb3Sn,Sn_rich_Nb3Sn,(primary_eutectic Nb3Si),(Nb+Nb5Si3)_eut,(Nbss+Nb5Si3)_eut,(Nbss+Nb5Si3+NbCr2)_eut,(Nb3Sn+Nb5Si3)_eut,"Ti_rich_(Nb,X)ss",Ti_rich_Nbss,Nbss_no_Si,lean_in_W_and_rich_in_Hf_Nbss,TiN,FeNb5Si,"Si_lean_(Nb,Ti)5Si3","Si_rich_(Nb,Ti)3Sn",FeNb4Si,π_phase,"(Nb,Ti)3Sn",Nbss_β_Nb5Si3_eutectic,Nbss_CrNb2_eutectic,Zr.1,Nb4FeSi,TiC.1,NbC,Ti5Si3,Ti2Ni,Ti2Co,Ti_Cr_V_rich_Nbss,Fracture_toughness_temp,Fracture_toughness,TS_Temp_(℃),Ultimate_Tensile_Strength_(MPa),Tensile_Strength_(MPa),TYS_Temp_(℃),Yield_Strength_(Mpa),Tensile_Yield_Strength_(Mpa),Microhardness_Nb3Si,Microhardness_Nbss,Microhardness_γ_Nb5Si3,Microhardness,Microhardness_α_Nb5Si3,Microhardness_β_Nb5Si3,Microhardness_α_Nb5Si3_Nbss_eut,Microhardness_γ_Nb5Si3_Nbss_eut,Microhardness_eutectoid_alpha_Silicide,Microhardness_eutectic,Microhardness_Primary_eutectic_Nb3Si,Microhardness_Eutectoid_α_Nb5Si3,Microhardness_Silicide,Microhardness_Primary_γ_Nb5Si3,Microhardness_Primary_α_Nb5Si3,Microhardness_Primary_silicide,Microhardness_Nb3Sn,Microhardness_Nb5Si3,Vickers_hardness_(Hv),Compressive_strength_σ_0.2_(Mpa),Compressive_strength_σ_max_(Mpa),Compresisve_test_temp_(℃),CYS_Temp_(℃),Compressive_Yield_Strength_(MPa),nanohardness_Nbss,"nanohardness_(Nb,Ti)3Si","nanohardness_(Nb,Ti)5Si3",nanohardness_α_Nb5Si3,nanohardness_β_Nb5Si3,nanohardness_γ_Nb5Si3
2023,58,vacuum non-consumable arc melting,Nb-9.375Si-21.875Ti-6.25Cr-3.125Al-3.125Hf,1273,24,nan,,,,,56.25,9.375,21.875,6.25,3.125,3.125,,,,,,,,,,,,,,,,,,,,,,,,,,1,0,0,0,0,0,0,0,0,0,0,0,0,0,1,0,0,0,0,0,0,0,0,0,0,0,0,0,0,0,1,0,0,0,1,0,0,0,0,0,0,0,0,0,0,0,0,0,0,0,0,0,0,0,0,0,0,0,0,0,0,0,0,0,,,,,nan,,,,,,,,,,,,,,,,,,,,,,,,,,1523,266,,,,,,
2023,58,vacuum non-consumable arc melting,Nb-15.625Si-21.875Ti-6.25Cr-3.125Al-3.125Hf,1273,24,nan,,,,,50,15.625,21.875,6.25,3.125,3.125,,,,,,,,,,,,,,,,,,,,,,,,,,1,0,0,0,0,0,0,0,0,0,0,0,1,0,1,0,0,0,0,0,0,0,0,0,0,0,0,0,0,0,1,0,0,0,1,0,0,0,0,0,0,0,0,0,0,0,0,0,0,0,0,0,0,0,0,0,0,0,0,0,0,0,0,0,,,,,nan,,,,,,,,,,,,,,,,,,,,,,,,,,1523,358,,,,,,
2023,58,vacuum non-consumable arc melting,Nb-15.625Si-20.3125Ti-6.25Cr-3.125Al-3.125Hf-1.5625Zr,1273,24,nan,,,,,50,15.625,20.3125,6.25,3.125,3.125,,,,1.5625,,,,,,,,,,,,,,,,,,,,,,1,0,0,0,0,0,0,0,0,0,0,0,1,0,1,0,0,0,0,0,0,0,0,0,0,0,0,0,0,0,0,0,0,0,1,0,0,0,0,0,0,0,0,0,0,0,0,0,0,0,0,0,0,0,0,0,0,0,0,0,0,0,0,0,,,,,nan,,,,,,,,,,,,,,,,,,,,,,,,,,1523,373,,,,,,
2014,59,arc melting,Nb-24Ti-15Si-13Cr-2Al-2Hf,,,nan,,,,,44,15,24,13,2,2,,,,,,,,,,,,,,,,,,,,,,,,,,1,0,0,0,0,0,0,0,0,0,0,0,1,0,0,0,0,0,0,0,0,0,0,0,0,0,0,0,0,0,1,0,0,0,0,0,0,0,0,0,0,0,0,0,0,0,0,0,0,0,0,0,0,0,0,0,0,0,0,0,0,0,0,0,,,,,nan,,,,,,,,,,,,,,,,,,,,,,,,,,25,2185.3,,,,,,
2014,59,arc melting,Nb-24Ti-15Si-13Cr-2Al-2Hf-4B-5Ge,,,nan,,,,,40,15,24,13,2,2,,,,,,4,,,,5,,,,,,,,,,,,,,,,1,0,0,0,0,0,0,0,0,0,0,0,1,0,1,1,0,0,0,0,0,0,0,0,0,0,0,0,0,0,1,0,0,0,0,0,0,0,0,0,0,0,0,0,0,0,0,0,0,0,0,0,0,0,0,0,0,0,0,0,0,0,0,0,,,,,nan,,,,,,,,,,,,,,,,,,,,,,,,,,25,1554,,,,,,
2014,59,arc melting,Nb-24Ti-15Si-13Cr-2Al-2Hf,,,nan,,,,,44,15,24,13,2,2,,,,,,,,,,,,,,,,,,,,,,,,,,1,0,0,0,0,0,0,0,0,0,0,0,1,0,0,0,0,0,0,0,0,0,0,0,0,0,0,0,0,0,1,0,0,0,0,0,0,0,0,0,0,0,0,0,0,0,0,0,0,0,0,0,0,0,0,0,0,0,0,0,0,0,0,0,,,,,nan,,,,,,,,,,,,,,,,,,,,,,,,,,1200,206.4,,,,,,
2014,59,arc melting,Nb-24Ti-15Si-13Cr-2Al-2Hf-4B-5Ge,,,nan,,,,,40,15,24,13,2,2,,,,,,4,,,,5,,,,,,,,,,,,,,,,1,0,0,0,0,0,0,0,0,0,0,0,1,0,1,1,0,0,0,0,0,0,0,0,0,0,0,0,0,0,1,0,0,0,0,0,0,0,0,0,0,0,0,0,0,0,0,0,0,0,0,0,0,0,0,0,0,0,0,0,0,0,0,0,,,,,nan,,,,,,,,,,,,,,,,,,,,,,,,,,1200,306.6,,,,,,
2010,60,arc melting,Nb-11Si-5Hf-30Ti-4Al-4W-2B-8Cr,1600,100,nan,,,,,36,11,30,8,4,5,,4,,,,2,,,,,,,,,,,,,,,,,,,,1,0,0,0,0,0,0,0,0,1,0,0,0,0,0,0,0,0,0,0,0,0,0,0,0,0,0,0,0,0,0,0,0,0,0,0,0,0,0,0,0,0,0,0,0,0,0,0,0,0,0,0,0,0,0,0,0,0,0,0,0,0,0,0,25,11.87,,,nan,,,,,,,,,,,,,,,,,,,,,,,115,130,1250,,,,,,,,
2010,60,arc melting,Nb-11Si-5Hf-30Ti-4Al-4W-2B-16Cr,1600,100,nan,,,,,28,11,30,16,4,5,,4,,,,2,,,,,,,,,,,,,,,,,,,,1,0,0,0,0,0,0,0,0,1,0,0,0,0,0,0,0,0,0,0,0,0,0,0,0,0,0,0,0,0,1,0,0,0,0,0,0,0,0,0,0,0,0,0,0,0,0,0,0,0,0,0,0,0,0,0,0,0,0,0,0,0,0,0,25,7.64,,,nan,,,,,,,,,,,,,,,,,,,,,,,188,230,1250,,,,,,,,
2010,60,arc melting,Nb-15Si-5Hf-30Ti-4Al-4W-2B-8Cr,1600,100,nan,,,,,32,15,30,8,4,5,,4,,,,2,,,,,,,,,,,,,,,,,,,,1,0,0,0,0,0,0,0,0,1,0,0,0,0,0,0,0,0,0,0,0,0,0,0,0,0,0,0,0,0,0,0,0,0,0,0,0,0,0,0,0,0,0,0,0,0,0,0,0,0,0,0,0,0,0,0,0,0,0,0,0,0,0,0,25,10.44,,,nan,,,,,,,,,,,,,,,,,,,,,,,180,215,1250,,,,,,,,
2010,60,arc melting,Nb-15Si-5Hf-30Ti-4Al-4W-2B-16Cr,1600,100,nan,,,,,24,15,30,16,4,5,,4,,,,2,,,,,,,,,,,,,,,,,,,,1,0,0,0,0,0,0,0,0,1,0,0,0,0,0,0,0,0,0,0,0,0,0,0,0,0,0,0,0,0,1,0,0,0,0,0,0,0,0,0,0,0,0,0,0,0,0,0,0,0,0,0,0,0,0,0,0,0,0,0,0,0,0,0,25,5.45,,,nan,,,,,,,,,,,,,,,,,,,,,,,405,445,1250,,,,,,,,
2010,60,arc melting,Nb-11Si-5Hf-30Ti-4Al-4W-2B-8Cr,1600,100,nan,,,,,36,11,30,8,4,5,,4,,,,2,,,,,,,,,,,,,,,,,,,,1,0,0,0,0,0,0,0,0,1,0,0,0,0,0,0,0,0,0,0,0,0,0,0,0,0,0,0,0,0,0,0,0,0,0,0,0,0,0,0,0,0,0,0,0,0,0,0,0,0,0,0,0,0,0,0,0,0,0,0,0,0,0,0,,,,,nan,,,,,,,,,,,,,,,,,,,,,,,103,120,1350,,,,,,,,
2010,60,arc melting,Nb-11Si-5Hf-30Ti-4Al-4W-2B-16Cr,1600,100,nan,,,,,28,11,30,16,4,5,,4,,,,2,,,,,,,,,,,,,,,,,,,,1,0,0,0,0,0,0,0,0,1,0,0,0,0,0,0,0,0,0,0,0,0,0,0,0,0,0,0,0,0,1,0,0,0,0,0,0,0,0,0,0,0,0,0,0,0,0,0,0,0,0,0,0,0,0,0,0,0,0,0,0,0,0,0,,,,,nan,,,,,,,,,,,,,,,,,,,,,,,170,184,1350,,,,,,,,
2010,60,arc melting,Nb-15Si-5Hf-30Ti-4Al-4W-2B-8Cr,1600,100,nan,,,,,32,15,30,8,4,5,,4,,,,2,,,,,,,,,,,,,,,,,,,,1,0,0,0,0,0,0,0,0,1,0,0,0,0,0,0,0,0,0,0,0,0,0,0,0,0,0,0,0,0,0,0,0,0,0,0,0,0,0,0,0,0,0,0,0,0,0,0,0,0,0,0,0,0,0,0,0,0,0,0,0,0,0,0,,,,,nan,,,,,,,,,,,,,,,,,,,,,,,162,191,1350,,,,,,,,
2010,60,arc melting,Nb-15Si-5Hf-30Ti-4Al-4W-2B-16Cr,1600,100,nan,,,,,24,15,30,16,4,5,,4,,,,2,,,,,,,,,,,,,,,,,,,,1,0,0,0,0,0,0,0,0,1,0,0,0,0,0,0,0,0,0,0,0,0,0,0,0,0,0,0,0,0,1,0,0,0,0,0,0,0,0,0,0,0,0,0,0,0,0,0,0,0,0,0,0,0,0,0,0,0,0,0,0,0,0,0,,,,,nan,,,,,,,,,,,,,,,,,,,,,,,350,385,1350,,,,,,,,
2013,61,non-consumable arc melting,Nb-14Si-22Ti-4Cr-2Al-2Hf-0.15Y,,,nan,,,,,55.85,14,22,4,2,2,,,,,0.15,,,,,,,,,,,,,,,,,,,,,0,0,1,0,0,1,0,0,0,0,0,0,1,0,0,0,0,0,0,0,0,0,0,0,0,0,0,0,0,0,0,0,0,0,0,0,0,0,0,0,0,0,0,0,0,0,0,0,0,0,0,0,0,0,0,0,0,0,0,0,0,0,0,0,25,10.1,25,,98,,,,,,,,,,,,,,,,,,,,,,,,,,,,,,,,,
2013,61,"non-consumable arc melting, DS",Nb-14Si-22Ti-4Cr-2Al-2Hf-0.15Y,,,nan,,,,1.2,55.85,14,22,4,2,2,,,,,0.15,,,,,,,,,,,,,,,,,,,,,0,0,1,0,0,1,0,0,0,0,0,0,1,0,0,0,0,0,0,0,0,0,0,0,0,0,0,0,0,0,0,0,0,0,0,0,0,0,0,0,0,0,0,0,0,0,0,0,0,0,0,0,0,0,0,0,0,0,0,0,0,0,0,0,,,25,,100,,,,,,,,,,,,,,,,,,,,,,,,,,,,,,,,,
2013,61,"non-consumable arc melting, DS",Nb-14Si-22Ti-4Cr-2Al-2Hf-0.15Y,,,nan,,,,6,55.85,14,22,4,2,2,,,,,0.15,,,,,,,,,,,,,,,,,,,,,0,0,1,0,0,1,0,0,0,0,0,0,1,0,0,0,0,0,0,0,0,0,0,0,0,0,0,0,0,0,0,0,0,0,0,0,0,0,0,0,0,0,0,0,0,0,0,0,0,0,0,0,0,0,0,0,0,0,0,0,0,0,0,0,,,25,,335,,,,,,,,,,,,,,,,,,,,,,,,,,,,,,,,,
2013,61,"non-consumable arc melting, DS",Nb-14Si-22Ti-4Cr-2Al-2Hf-0.15Y,,,nan,,,,18,55.85,14,22,4,2,2,,,,,0.15,,,,,,,,,,,,,,,,,,,,,0,0,1,0,0,1,0,0,0,0,0,0,1,0,0,0,0,0,0,0,0,0,0,0,0,0,0,0,0,0,0,0,0,0,0,0,0,0,0,0,0,0,0,0,0,0,0,0,0,0,0,0,0,0,0,0,0,0,0,0,0,0,0,0,,,25,,429,,,,,,,,,,,,,,,,,,,,,,,,,,,,,,,,,
2013,61,"non-consumable arc melting, DS",Nb-14Si-22Ti-4Cr-2Al-2Hf-0.15Y,1500,12,nan,,,,1.2,55.85,14,22,4,2,2,,,,,0.15,,,,,,,,,,,,,,,,,,,,,0,0,1,0,0,1,0,0,0,0,0,0,1,0,0,0,0,0,0,0,0,0,0,0,0,0,0,0,0,0,0,0,0,0,0,0,0,0,0,0,0,0,0,0,0,0,0,0,0,0,0,0,0,0,0,0,0,0,0,0,0,0,0,0,,,25,,143,,,,,,,,,,,,,,,,,,,,,,,,,,,,,,,,,
2013,61,"non-consumable arc melting, DS",Nb-14Si-22Ti-4Cr-2Al-2Hf-0.15Y,1500,12,nan,,,,6,55.85,14,22,4,2,2,,,,,0.15,,,,,,,,,,,,,,,,,,,,,0,0,1,0,0,1,0,0,0,0,0,0,1,0,0,0,0,0,0,0,0,0,0,0,0,0,0,0,0,0,0,0,0,0,0,0,0,0,0,0,0,0,0,0,0,0,0,0,0,0,0,0,0,0,0,0,0,0,0,0,0,0,0,0,,,25,,210,,,,,,,,,,,,,,,,,,,,,,,,,,,,,,,,,
2013,61,"non-consumable arc melting, DS",Nb-14Si-22Ti-4Cr-2Al-2Hf-0.15Y,1500,12,nan,,,,18,55.85,14,22,4,2,2,,,,,0.15,,,,,,,,,,,,,,,,,,,,,0,0,1,0,0,1,0,0,0,0,0,0,1,0,0,0,0,0,0,0,0,0,0,0,0,0,0,0,0,0,0,0,0,0,0,0,0,0,0,0,0,0,0,0,0,0,0,0,0,0,0,0,0,0,0,0,0,0,0,0,0,0,0,0,,,25,,483,,,,,,,,,,,,,,,,,,,,,,,,,,,,,,,,,
2023,62,vacuum non-consumable arc melting,Nb-16Si-22Ti-2Al-2Cr,,,nan,,,,,56,16,22,2,2,,,,,,,,,,,,,,,,,,,,,,,,,,,1,0,0,0,0,1,0,0,0,0,0,0,1,0,1,0,0,0,0,0,0,0,0,0,0,0,0,0,0,0,0,0,0,0,0,0,0,0,0,0,0,0,0,0,0,0,0,0,0,0,0,0,0,0,0,0,0,0,0,0,0,0,0,0,25,13.49,,,nan,,,,,591.4,,,2152,,,,,,,,,,,,,,,,256.65,1200,,,,,,,,
2023,62,vacuum non-consumable arc melting,Nb-16Si-22Ti-2Al-2Cr-2Zr,,,nan,,,,,54,16,22,2,2,,,,,2,,,,,,,,,,,,,,,,,,,,,,1,0,0,0,0,1,0,0,0,0,0,0,1,0,1,0,0,0,0,0,0,0,0,0,0,0,0,0,0,0,0,0,0,0,0,0,0,0,0,0,0,0,0,0,0,0,0,0,0,0,0,0,0,0,0,0,0,0,0,0,0,0,0,0,25,14.15,,,nan,,,,,683.2,,,1703,,,,,,,,,,,,,,,,223.22,1200,,,,,,,,
2023,62,vacuum non-consumable arc melting,Nb-16Si-22Ti-2Al-2Cr-4Zr,,,nan,,,,,52,16,22,2,2,,,,,4,,,,,,,,,,,,,,,,,,,,,,1,0,0,0,0,0,0,0,0,0,0,0,1,0,1,0,0,0,0,0,0,0,0,0,0,0,0,0,0,0,0,0,0,0,0,0,0,0,0,0,0,0,0,0,0,0,0,0,0,0,0,0,0,0,0,0,0,0,0,0,0,0,0,0,25,13.47,,,nan,,,,,652.6,,,1152,,,,,,,,,,,,,,,,169.44,1200,,,,,,,,
2023,62,vacuum non-consumable arc melting,Nb-16Si-22Ti-2Al-2Cr-6Zr,,,nan,,,,,50,16,22,2,2,,,,,6,,,,,,,,,,,,,,,,,,,,,,1,0,0,0,0,0,0,0,0,0,0,0,1,0,1,0,0,0,0,0,0,0,0,0,0,0,0,0,0,0,0,0,0,0,0,0,0,0,0,0,0,0,0,0,0,0,0,0,0,0,0,0,0,0,0,0,0,0,0,0,0,0,0,0,25,12.99,,,nan,,,,,591.4,,,1652,,,,,,,,,,,,,,,,166.34,1200,,,,,,,,
2023,62,vacuum non-consumable arc melting,Nb-16Si-22Ti-2Al-2Cr-8Zr,,,nan,,,,,48,16,22,2,2,,,,,8,,,,,,,,,,,,,,,,,,,,,,1,0,0,0,0,0,0,0,0,0,0,0,1,0,1,0,0,0,0,0,0,0,0,0,0,0,0,0,0,0,0,0,0,0,0,0,0,0,0,0,0,0,0,0,0,0,0,0,0,0,0,0,0,0,0,0,0,0,0,0,0,0,0,0,25,12.53,,,nan,,,,,693.4,,,1744,,,,,,,,,,,,,,,,191.45,1200,,,,,,,,
2023,62,vacuum non-consumable arc melting,Nb-16Si-22Ti-2Al-2Cr-10Zr,,,nan,,,,,46,16,22,2,2,,,,,20,,,,,,,,,,,,,,,,,,,,,,1,0,0,0,0,0,0,0,0,0,0,0,0,0,1,0,0,0,0,0,0,0,0,0,0,0,0,0,0,0,0,0,0,0,0,0,0,0,0,0,0,0,0,0,0,0,0,0,0,0,0,0,0,0,0,0,0,0,0,0,0,0,0,0,25,14.03,,,nan,,,,,713.8,1132,,,,,,,,,,,,,,,,,,308.16,1200,,,,,,,,
2024,63,vacuum non-consumable arc melting,Nb-24.7Ti-16.0Si-8.2Hf-2.0Cr-1.9Al,,,nan,,,,,47.2,16,24.7,2,1.9,8.2,,,,,,,,,,,,,,,,,,,,,,,,,,1,0,0,0,0,0,0,0,0,1,0,0,0,0,0,0,0,0,0,0,0,0,0,0,0,0,0,0,0,0,0,0,0,0,0,0,0,0,0,0,0,0,0,0,0,0,0,0,0,0,0,0,0,0,0,0,0,0,0,0,0,0,0,0,25,13.75,,,nan,,,,,,,,,,,,,,,,,,,,,,,,1726.47,25,,,,,,,,
2024,63,vacuum non-consumable arc melting,Nb-24.7Ti-16.0Si-8.2Hf-2.0Cr-1.9Al-0.1Ho,,,nan,,,,,47.1,16,24.7,2,1.9,8.2,,,,,,,,,,,0.1,,,,,,,,,,,,,,,1,0,0,0,0,0,0,0,0,1,0,0,0,0,0,0,0,0,0,0,0,0,0,0,0,0,0,0,0,0,0,0,0,0,0,0,0,0,0,0,0,0,0,0,0,0,0,0,0,0,0,0,0,0,0,0,0,0,0,0,0,0,0,0,25,14.58,,,nan,,,,,,,,,,,,,,,,,,,,,,,,1889.76,25,,,,,,,,
2024,63,vacuum non-consumable arc melting,Nb-24.7Ti-16.0Si-8.2Hf-2.0Cr-1.9Al-0.2Ho,,,nan,,,,,47,16,24.7,2,1.9,8.2,,,,,,,,,,,0.2,,,,,,,,,,,,,,,1,0,0,0,0,0,0,0,0,1,0,0,0,0,0,0,0,0,0,0,0,0,0,0,0,0,0,0,0,0,0,0,0,0,0,0,0,0,0,0,0,0,0,0,0,0,0,0,0,0,0,0,0,0,0,0,0,0,0,0,0,0,0,0,25,14.85,,,nan,,,,,,,,,,,,,,,,,,,,,,,,2168.37,25,,,,,,,,
2024,63,vacuum non-consumable arc melting,Nb-24.7Ti-16.0Si-8.2Hf-2.0Cr-1.9Al-0.4Ho,,,nan,,,,,46.8,16,24.7,2,1.9,8.2,,,,,,,,,,,0.4,,,,,,,,,,,,,,,1,0,0,0,0,0,0,0,0,1,0,0,0,0,0,0,0,0,0,0,0,0,0,0,0,0,0,0,0,0,0,0,0,0,0,0,0,0,0,0,0,0,0,0,0,0,0,0,0,0,0,0,0,0,0,0,0,0,0,0,0,0,0,0,25,18.03,,,nan,,,,,,,,,,,,,,,,,,,,,,,,1970.98,25,,,,,,,,
2024,63,vacuum non-consumable arc melting,Nb-24.7Ti-16.0Si-8.2Hf-2.0Cr-1.9Al-0.8Ho,,,nan,,,,,46.4,16,24.7,2,1.9,8.2,,,,,,,,,,,0.8,,,,,,,,,,,,,,,1,0,0,0,0,0,0,0,0,1,0,0,0,0,0,0,0,0,0,0,0,0,0,0,0,0,0,0,0,0,0,0,0,0,0,0,0,0,0,0,0,0,0,0,0,0,0,0,0,0,0,0,0,0,0,0,0,0,0,0,0,0,0,0,25,12.12,,,nan,,,,,,,,,,,,,,,,,,,,,,,,1834.25,25,,,,,,,,
2014,64,vacuum arc melting,Nb-16Si-22Ti-2Al-2Hf-2Cr,1375,100,nan,,,,,56,16,22,2,2,2,,,,,,,,,,,,,,,,,,,,,,,,,,1,0,0,0,0,0,0,0,0,0,0,0,1,1,0,0,0,0,0,0,0,0,0,0,0,0,0,0,0,0,1,0,0,0,0,0,0,0,0,0,0,0,0,0,0,0,0,0,0,0,0,0,0,0,0,0,0,0,0,0,0,0,0,0,25,14.4,,,nan,,,,,,,,,,,,,,,,,,,,,,,320,390,1250,,,,,,,,
2014,64,vacuum arc melting,Nb-16Si-22Ti-2Al-2Hf-17Cr,1375,100,nan,,,,,41,16,22,17,2,2,,,,,,,,,,,,,,,,,,,,,,,,,,1,0,0,0,0,0,0,0,0,0,0,0,1,1,0,0,0,0,0,0,0,0,0,0,0,0,0,0,0,0,1,0,0,0,0,0,0,0,0,0,0,0,0,0,0,0,0,0,0,0,0,0,0,0,0,0,0,0,0,0,0,0,0,0,25,10.3,,,nan,,,,,,,,,,,,,,,,,,,,,,,305,351,1250,,,,,,,,
2014,64,vacuum arc melting,Nb-16Si-22Ti-2Al-2Hf-2Cr,1375,100,nan,,,,,56,16,22,2,2,2,,,,,,,,,,,,,,,,,,,,,,,,,,1,0,0,0,0,0,0,0,0,0,0,0,1,1,0,0,0,0,0,0,0,0,0,0,0,0,0,0,0,0,1,0,0,0,0,0,0,0,0,0,0,0,0,0,0,0,0,0,0,0,0,0,0,0,0,0,0,0,0,0,0,0,0,0,,,,,nan,,,,,,,,,,,,,,,,,,,,,,,260,291,1350,,,,,,,,
2014,64,vacuum arc melting,Nb-16Si-22Ti-2Al-2Hf-17Cr,1375,100,nan,,,,,41,16,22,17,2,2,,,,,,,,,,,,,,,,,,,,,,,,,,1,0,0,0,0,0,0,0,0,0,0,0,1,1,0,0,0,0,0,0,0,0,0,0,0,0,0,0,0,0,1,0,0,0,0,0,0,0,0,0,0,0,0,0,0,0,0,0,0,0,0,0,0,0,0,0,0,0,0,0,0,0,0,0,,,,,nan,,,,,,,,,,,,,,,,,,,,,,,85,89,1350,,,,,,,,
2008,65,non-consumable arc melting,Nb-20Ti-18Si-5Cr-3Al,,,nan,,,,,54,18,20,5,3,,,,,,,,,,,,,,,,,,,,,,,,,,,1,0,0,0,0,0,0,0,0,0,0,0,0,1,0,0,0,0,0,0,0,0,0,0,0,0,0,0,0,0,0,0,0,0,0,0,0,0,0,0,0,0,0,0,0,0,0,0,0,0,0,0,0,0,0,0,0,0,0,0,0,0,0,0,,,,,nan,,,,,685,,,,1380,,,,,,,,,,,,,,,,,,,,,,,,
2008,65,non-consumable arc melting,Nb-20Ti-18Si-5Cr-3Al-1.5Sn,,,nan,,,,,52.5,18,20,5,3,,,,,,,,,,,,,,,,,,,1.5,,,,,,,,1,0,0,0,0,0,0,0,0,0,0,0,0,1,0,0,0,0,0,0,0,0,0,0,0,0,0,0,0,0,0,0,0,0,0,0,0,0,0,0,0,0,0,0,0,0,0,0,0,0,0,0,0,0,0,0,0,0,0,0,0,0,0,0,,,,,nan,,1625,,,589,,,,1387,,,,,,,,,,,,,,,,,,,,,,,,
2008,65,non-consumable arc melting,Nb-20Ti-18Si-5Cr-3Al-1.5Sn-4Hf,,,nan,,,,,48.5,18,20,5,3,4,,,,,,,,,,,,,,,,,,1.5,,,,,,,,1,0,0,0,0,0,0,0,0,0,0,0,0,1,1,0,0,0,0,0,0,0,0,0,0,0,0,0,0,0,0,0,0,0,0,0,0,0,0,0,0,0,0,0,0,0,0,0,0,0,0,0,0,0,0,0,0,0,0,0,0,0,0,0,,,,,nan,,1698,,,692,,,,1429,,,,,,,,,,,,,,,,,,,,,,,,
2023,66,vacuum non-consumable arc melting,Nb-24Ti-16Si-2Al,,,nan,,,,,58,16,24,,2,,,,,,,,,,,,,,,,,,,,,,,,,,,1,0,1,0,0,0,0,0,0,0,0,0,0,0,0,0,0,1,0,0,0,0,0,0,0,0,0,0,0,0,0,0,0,0,0,0,0,0,0,0,0,0,0,0,0,0,0,0,0,0,0,0,0,0,0,0,0,0,0,0,0,0,0,0,25,6.56,,,nan,,,,,,,,,,,,,,,,,,,,,,,,1219,25,,,,,,,,
2023,66,vacuum non-consumable arc melting,Nb-24Ti-16Si-2Al-4Zr-4Fe,,,nan,,,,,50,16,24,,2,,,,,4,,,,4,,,,,,,,,,,,,,,,,,1,0,0,0,0,0,0,0,0,0,0,0,0,0,0,0,0,1,1,0,0,0,0,0,0,0,0,0,0,0,0,0,0,0,0,0,0,0,0,0,0,0,0,0,0,0,0,0,0,0,0,1,0,0,0,0,0,0,0,0,0,0,0,0,25,11.59,,,nan,,,,,,,,,,,,,,,,,,,,,,,,1760,25,,,,,,,,
2023,66,vacuum non-consumable arc melting,Nb-24Ti-16Si-2Al-6Zr-4Fe,,,nan,,,,,48,16,24,,2,,,,,6,,,,4,,,,,,,,,,,,,,,,,,1,0,0,0,0,0,0,0,0,0,0,0,0,0,0,0,0,1,1,0,0,0,0,0,0,0,0,0,0,0,0,0,0,0,0,0,0,0,0,0,0,0,0,0,0,0,0,0,0,0,0,1,0,0,0,0,0,0,0,0,0,0,0,0,25,12.16,,,nan,,,,,,,,,,,,,,,,,,,,,,,,1820,25,,,,,,,,
2023,66,vacuum non-consumable arc melting,Nb-24Ti-16Si-2Al-8Zr-4Fe,,,nan,,,,,44,16,24,,2,,,,,8,,,,4,,,,,,,,,,,,,,,,,,1,0,0,0,0,0,0,0,0,0,0,0,0,0,0,0,0,1,1,0,0,0,0,0,0,0,0,0,0,0,0,0,0,0,0,0,0,0,0,0,0,0,0,0,0,0,0,0,0,0,0,1,0,0,0,0,0,0,0,0,0,0,0,0,25,13.2,,,nan,,,,,,,,,,,,,,,,,,,,,,,,1900,25,,,,,,,,
2023,66,vacuum non-consumable arc melting,Nb-24Ti-16Si-2Al-8Zr-2Fe,,,nan,,,,,48,16,24,,2,,,,,8,,,,2,,,,,,,,,,,,,,,,,,1,0,0,0,0,0,0,0,0,0,0,0,0,0,0,0,0,1,1,0,0,0,0,0,0,0,0,0,0,0,0,0,0,0,0,0,0,0,0,0,0,0,0,0,0,0,0,0,0,0,0,1,0,0,0,0,0,0,0,0,0,0,0,0,25,14.84,,,nan,,,,,,,,,,,,,,,,,,,,,,,,1860,25,,,,,,,,
2023,66,vacuum non-consumable arc melting,Nb-24Ti-16Si-2Al-8Zr-6Fe,,,nan,,,,,42,16,24,,2,,,,,8,,,,6,,,,,,,,,,,,,,,,,,1,0,0,0,0,0,0,0,0,0,0,0,0,0,0,0,0,1,1,0,0,0,0,0,0,0,0,0,0,0,0,0,0,0,0,0,0,0,0,0,0,0,0,0,0,0,0,0,0,0,0,1,0,0,0,0,0,0,0,0,0,0,0,0,25,9.23,,,nan,,,,,,,,,,,,,,,,,,,,,,,,2006,25,,,,,,,,
2023,66,vacuum non-consumable arc melting,Nb-24Ti-16Si-2Al-4Zr-4Fe,,,nan,,,,,50,16,24,,2,,,,,4,,,,4,,,,,,,,,,,,,,,,,,1,0,0,0,0,0,0,0,0,0,0,0,0,0,0,0,0,1,1,0,0,0,0,0,0,0,0,0,0,0,0,0,0,0,0,0,0,0,0,0,0,0,0,0,0,0,0,0,0,0,0,1,0,0,0,0,0,0,0,0,0,0,0,0,,,,,nan,,,,,,,,,,,,,,,,,,,,,,,,278,1300,,,,,,,,
2023,66,vacuum non-consumable arc melting,Nb-24Ti-16Si-2Al-6Zr-4Fe,,,nan,,,,,48,16,24,,2,,,,,6,,,,4,,,,,,,,,,,,,,,,,,1,0,0,0,0,0,0,0,0,0,0,0,0,0,0,0,0,1,1,0,0,0,0,0,0,0,0,0,0,0,0,0,0,0,0,0,0,0,0,0,0,0,0,0,0,0,0,0,0,0,0,1,0,0,0,0,0,0,0,0,0,0,0,0,,,,,nan,,,,,,,,,,,,,,,,,,,,,,,,255,1300,,,,,,,,
2023,66,vacuum non-consumable arc melting,Nb-24Ti-16Si-2Al-8Zr-4Fe,,,nan,,,,,44,16,24,,2,,,,,8,,,,4,,,,,,,,,,,,,,,,,,1,0,0,0,0,0,0,0,0,0,0,0,0,0,0,0,0,1,1,0,0,0,0,0,0,0,0,0,0,0,0,0,0,0,0,0,0,0,0,0,0,0,0,0,0,0,0,0,0,0,0,1,0,0,0,0,0,0,0,0,0,0,0,0,,,,,nan,,,,,,,,,,,,,,,,,,,,,,,,157,1300,,,,,,,,
2023,66,vacuum non-consumable arc melting,Nb-24Ti-16Si-2Al-8Zr-2Fe,,,nan,,,,,48,16,24,,2,,,,,8,,,,2,,,,,,,,,,,,,,,,,,1,0,0,0,0,0,0,0,0,0,0,0,0,0,0,0,0,1,1,0,0,0,0,0,0,0,0,0,0,0,0,0,0,0,0,0,0,0,0,0,0,0,0,0,0,0,0,0,0,0,0,1,0,0,0,0,0,0,0,0,0,0,0,0,,,,,nan,,,,,,,,,,,,,,,,,,,,,,,,220,1300,,,,,,,,
2023,66,vacuum non-consumable arc melting,Nb-24Ti-16Si-2Al-8Zr-6Fe,,,nan,,,,,42,16,24,,2,,,,,8,,,,6,,,,,,,,,,,,,,,,,,1,0,0,0,0,0,0,0,0,0,0,0,0,0,0,0,0,1,1,0,0,0,0,0,0,0,0,0,0,0,0,0,0,0,0,0,0,0,0,0,0,0,0,0,0,0,0,0,0,0,0,1,0,0,0,0,0,0,0,0,0,0,0,0,,,,,nan,,,,,,,,,,,,,,,,,,,,,,,,235,1300,,,,,,,,
2011,67,non-consumable arc melting,Nb-18Si-10Mo,1300,100,nan,,,,,72,18,nan,,,,10,,,,,,,,,,,,,,,,,,,,,,,,,1,0,0,0,0,0,0,0,0,1,0,0,0,0,0,0,0,0,0,0,0,0,0,0,0,0,0,0,0,0,0,0,0,0,0,0,0,0,0,0,0,0,0,0,0,0,0,0,0,0,0,0,0,0,0,0,0,0,0,0,0,0,0,0,25,7.1,,,nan,,810,,,731.8,,,,,,,,,,,,,,,,,,,,,,,,,,,,
2011,67,non-consumable arc melting,Nb-17Si-10Mo-0.1Ga,1300,100,nan,,,,,72.9,17,nan,,,,10,,,,,,,,0.1,,,,,,,,,,,,,,,,,1,0,0,0,0,0,0,0,0,1,0,0,0,0,0,0,0,0,0,0,0,0,0,0,0,0,0,0,0,0,0,0,0,0,0,0,0,0,0,0,0,0,0,0,0,0,0,0,0,0,0,0,0,0,0,0,0,0,0,0,0,0,0,0,25,9.3,,,nan,,810,,,591.4,,,,,,,,,,,,,,,,,,,,,,,,,,,,
2011,67,non-consumable arc melting,Nb-17Si-10Mo-1Ga,1300,100,nan,,,,,72,17,nan,,,,10,,,,,,,,1,,,,,,,,,,,,,,,,,1,0,0,0,0,0,0,0,0,1,0,0,0,0,0,0,0,0,0,0,0,0,0,0,0,0,0,0,0,0,0,0,0,0,0,0,0,0,0,0,0,0,0,0,0,0,0,0,0,0,0,0,0,0,0,0,0,0,0,0,0,0,0,0,25,6.6,,,nan,,,,,,,,,,,,,,,,,,,,,,,,,,,,,,,,,
2011,67,non-consumable arc melting,Nb-17Si-10Mo-3Al,1300,100,nan,,,,,70,17,nan,,,,10,,,,,,,,3,,,,,,,,,,,,,,,,,1,0,0,0,0,0,0,0,0,1,0,0,0,0,0,0,0,0,0,0,0,0,0,0,0,0,0,0,0,0,0,0,0,0,0,0,0,0,0,0,0,0,0,0,0,0,0,0,0,0,0,0,0,0,0,0,0,0,0,0,0,0,0,0,,,,,nan,,,,,,,,,,,,,,,,,,,,,,,,620,1250,,,,,,,,
2011,67,non-consumable arc melting,Nb-18Si-10Mo,,,nan,,,,,72,18,nan,,,,10,,,,,,,,,,,,,,,,,,,,,,,,,1,0,0,0,0,0,0,0,0,1,0,0,0,0,0,0,0,0,0,0,0,0,0,0,0,0,0,0,0,0,0,0,0,0,0,0,0,0,0,0,0,0,0,0,0,0,0,0,0,0,0,0,0,0,0,0,0,0,0,0,0,0,0,0,,,,,nan,,810,,,734.2,,,,,,,,,,,,,,,,,,,,,,,,,,,,
2011,67,non-consumable arc melting,Nb-17Si-10Mo-0.1Ga,,,nan,,,,,72.9,17,nan,,,,10,,,,,,,,0.1,,,,,,,,,,,,,,,,,1,0,0,0,0,0,0,0,0,1,0,0,0,0,0,0,0,0,0,0,0,0,0,0,0,0,0,0,0,0,0,0,0,0,0,0,0,0,0,0,0,0,0,0,0,0,0,0,0,0,0,0,0,0,0,0,0,0,0,0,0,0,0,0,,,,,nan,,810,,,673,,,,,,,,,,,,,,,,,,,,,,,,,,,,
2011,67,non-consumable arc melting,Nb-17Si-10Mo-3Al,1300,100,nan,,,,,70,17,nan,,,,10,,,,,,,,3,,,,,,,,,,,,,,,,,1,0,0,0,0,0,0,0,0,1,0,0,0,0,0,0,0,0,0,0,0,0,0,0,0,0,0,0,0,0,0,0,0,0,0,0,0,0,0,0,0,0,0,0,0,0,0,0,0,0,0,0,0,0,0,0,0,0,0,0,0,0,0,0,,,,,nan,,,,,,,,,,,,,,,,,,,,,,,,520,1350,,,,,,,,
2022,68,non-consumable arc melting,Nb-16Si-20Ti-4Cr-1.5Al-4Hf-4Zr,,,nan,,,,,46.5,16,20,4,1.5,4,,,,4,,,,,,,,,,,,,,,,,,,,,,1,0,0,0,0,0,0,0,0,0,0,0,0,0,0,0,0,0,1,0,0,0,0,0,0,0,0,0,0,0,0,0,0,0,0,0,0,0,0,0,0,0,0,0,0,0,0,0,0,0,0,0,0,0,0,0,0,0,0,0,0,0,0,0,25,10.7,,,nan,,,,,,,,,,,,,,,,,,,,,,,,1976,25,,,,,,,,
2022,68,non-consumable arc melting,Nb-16Si-20Ti-4Cr-1.5Al-4Hf-4Zr-1Ni,,,nan,,,,,45.5,16,20,4,1.5,4,,,,4,,,,,,,,,,,,1,,,,,,,,,,1,0,0,0,0,0,0,0,0,0,0,0,0,0,0,0,0,0,1,0,0,0,0,0,0,0,0,0,0,0,0,0,0,0,0,0,0,0,0,0,0,0,0,0,0,0,0,0,0,0,0,0,0,0,0,0,0,0,0,0,0,0,0,0,25,11.1,,,nan,,,,,,,,,,,,,,,,,,,,,,,,2116,25,,,,,,,,
2022,68,non-consumable arc melting,Nb-16Si-20Ti-4Cr-1.5Al-4Hf-4Zr-2Ni,,,nan,,,,,44.5,16,20,4,1.5,4,,,,4,,,,,,,,,,,,2,,,,,,,,,,1,0,0,0,0,0,0,0,0,0,0,0,0,0,0,0,1,0,1,0,0,0,0,0,0,0,0,0,0,0,0,0,0,0,0,0,0,0,0,0,0,0,0,0,0,0,0,0,0,0,0,0,0,0,0,0,0,0,0,0,0,0,0,0,25,12.6,,,nan,,,,,,,,,,,,,,,,,,,,,,,,2099,25,,,,,,,,
2022,68,non-consumable arc melting,Nb-16Si-20Ti-4Cr-1.5Al-4Hf-4Zr-3Ni,,,nan,,,,,43.5,16,20,4,1.5,4,,,,4,,,,,,,,,,,,3,,,,,,,,,,1,0,0,0,0,0,0,0,0,0,0,0,0,0,0,0,1,0,1,0,0,0,0,0,0,0,0,0,0,0,0,0,0,0,0,0,0,0,0,0,0,0,0,0,0,0,0,0,0,0,0,0,0,0,0,0,0,0,0,0,0,0,0,0,25,11.1,,,nan,,,,,,,,,,,,,,,,,,,,,,,,2046,25,,,,,,,,
2021,69,non-consumable arc melting,Nb-16Si-20Ti-4Cr-1.5Al-4Hf-4Zr-1Ta,,,nan,,,,,49.5,16,20,4,1.5,4,,,1,4,,,,,,,,,,,,,,,,,,,,,,1,0,0,0,0,0,0,0,0,0,0,0,0,0,0,0,1,0,1,0,0,0,0,0,0,0,0,0,0,0,0,0,0,0,0,0,0,0,0,0,0,0,0,0,0,0,0,0,0,0,0,0,0,0,0,0,0,0,0,0,0,0,0,0,,,,,nan,,,,,,,,,,,,,,,,,,,,,,,,1929,25,,,564.9,,,1315.3,,
2021,69,non-consumable arc melting,Nb-16Si-20Ti-4Cr-1.5Al-4Hf-4Zr-1Ta-1Co,,,nan,,,,,48.5,16,20,4,1.5,4,,,1,4,,,,,,,,,1,,,,,,,,,,,,,1,0,0,0,0,0,0,0,0,0,0,0,0,0,0,0,1,0,1,0,0,0,0,0,0,0,0,0,0,0,0,0,0,0,0,0,0,0,0,0,0,0,0,0,0,0,0,0,0,0,0,0,0,0,0,0,0,0,0,0,0,0,0,0,25,13.14,,,nan,,,,,,,,,,,,,,,,,,,,,,,,1940,25,,,576.7,,,1330.5,,
2021,69,non-consumable arc melting,Nb-16Si-20Ti-4Cr-1.5Al-4Hf-4Zr-1Ta-2Co,,,nan,,,,,47.5,16,20,4,1.5,4,,,1,4,,,,,,,,,2,,,,,,,,,,,,,1,0,0,0,0,0,0,0,0,0,0,0,0,0,0,0,1,0,1,0,0,0,0,0,0,0,0,0,0,0,0,0,0,0,0,0,0,0,0,0,0,0,0,0,0,0,0,0,0,0,0,0,0,0,0,0,0,0,0,0,0,0,0,0,25,12.06,,,nan,,,,,,,,,,,,,,,,,,,,,,,,2000,25,,,606.4,,,1352.7,,
2021,69,non-consumable arc melting,Nb-16Si-20Ti-4Cr-1.5Al-4Hf-4Zr-1Ta-3Co,,,nan,,,,,46.5,16,20,4,1.5,4,,,1,4,,,,,,,,,3,,,,,,,,,,,,,1,0,0,0,0,0,0,0,0,0,0,0,0,0,0,0,1,1,1,0,0,0,0,0,0,0,0,0,0,0,0,0,0,0,0,0,0,0,0,0,0,0,0,0,0,0,0,0,0,0,0,0,0,0,0,0,0,0,0,0,0,0,0,0,25,12.05,,,nan,,,,,,,,,,,,,,,,,,,,,,,,2089,25,,,615.8,,,,1469.1,
2021,69,non-consumable arc melting,Nb-16Si-20Ti-4Cr-1.5Al-4Hf-4Zr-1Ta-4Co,,,nan,,,,,45.5,16,20,4,1.5,4,,,1,4,,,,,,,,,4,,,,,,,,,,,,,1,0,0,0,0,0,0,0,0,0,0,0,0,0,0,0,1,1,1,0,0,0,0,0,0,0,0,0,0,0,0,0,0,0,0,0,0,0,0,0,0,0,0,0,0,0,0,0,0,0,0,0,0,0,0,0,0,0,0,0,0,0,0,0,25,9.41,,,nan,,,,,,,,,,,,,,,,,,,,,,,,2100,25,,,632.2,,,,1589.7,
2021,69,non-consumable arc melting,Nb-16Si-20Ti-4Cr-1.5Al-4Hf-4Zr-1Ta-5Co,,,nan,,,,,44.5,16,20,4,1.5,4,,,1,4,,,,,,,,,5,,,,,,,,,,,,,1,0,0,0,0,0,0,0,0,0,0,0,0,0,0,0,1,1,1,0,0,0,0,0,0,0,0,0,0,0,0,0,0,0,0,0,0,0,0,0,0,0,0,0,0,0,0,0,0,0,0,0,0,0,0,0,0,0,0,0,0,0,0,0,25,9.2,,,nan,,,,,,,,,,,,,,,,,,,,,,,,2155,25,,,632.7,,,,1675,
2021,70,arc melting,Nb-16Si-24Ti,,,nan,,,,,60,16,24,,,,,,,,,,,,,,,,,,,,,,,,,,,,,1,0,0,0,0,1,0,0,0,0,0,0,0,0,0,0,0,0,0,0,0,0,0,0,0,0,0,0,0,0,0,0,0,0,0,0,0,0,0,0,0,0,0,0,0,0,0,0,0,0,0,0,0,0,0,0,0,0,0,0,0,0,0,0,25,6.3,,,nan,,,,,,,,,,,,,,,,,,,,,,,,1650,25,,,380.8,875.1,,,,
2021,70,arc melting,Nb-16Si-24Ti-1C,,,nan,,,,,59,16,24,,,,,,,,,,1,,,,,,,,,,,,,,,,,,,1,0,0,0,0,1,0,0,0,0,0,0,0,0,1,0,0,0,0,0,0,0,0,0,0,0,0,0,0,0,0,0,0,0,0,0,0,0,0,0,0,0,0,0,0,0,0,0,0,0,0,0,0,0,0,0,0,0,0,0,0,0,0,0,25,11,,,nan,,,,,,,,,,,,,,,,,,,,,,,,1725,25,,,468.7,865.6,967.8,,,
2021,70,arc melting,Nb-16Si-24Ti-2C,,,nan,,,,,58,16,24,,,,,,,,,,2,,,,,,,,,,,,,,,,,,,1,0,0,0,0,0,0,0,0,0,0,0,0,0,1,0,0,0,0,0,0,0,0,0,0,0,0,0,0,0,0,0,0,0,0,0,0,0,0,0,0,0,0,0,0,0,0,0,0,0,0,0,0,0,0,0,0,0,0,0,0,0,0,0,25,13.4,,,nan,,,,,,,,,,,,,,,,,,,,,,,,2073,25,,,531.1,,993.2,,,
2021,70,arc melting,Nb-16Si-24Ti-3C,,,nan,,,,,57,16,24,,,,,,,,,,3,,,,,,,,,,,,,,,,,,,1,0,0,0,0,0,0,0,0,0,0,0,0,0,1,0,0,0,0,0,0,0,0,0,0,0,0,0,0,0,0,0,0,0,0,0,0,0,0,0,0,0,0,0,0,0,0,0,0,0,0,0,0,0,0,0,0,0,0,0,0,0,0,0,25,14.9,,,nan,,,,,,,,,,,,,,,,,,,,,,,,1750,25,,,582.1,,988.5,,,
2021,70,arc melting,Nb-16Si-24Ti-4C,,,nan,,,,,56,16,24,,,,,,,,,,4,,,,,,,,,,,,,,,,,,,1,0,0,0,0,0,0,0,0,0,0,0,0,0,1,0,0,0,0,0,0,0,0,0,0,0,0,0,0,0,0,0,0,0,0,0,0,0,0,0,0,0,0,0,0,0,0,0,0,0,0,0,0,0,0,0,0,0,1,0,0,0,0,0,25,11.8,,,nan,,,,,,,,,,,,,,,,,,,,,,,,1625,25,,,596.3,,1004.6,,,
2020,71,arc melting,Nb-16Si-16Ti-4Hf,,,nan,,,,,64,16,16,,,4,,,,,,,,,,,,,,,,,,,,,,,,,,1,0,0,0,0,0,1,0,0,0,0,0,0,0,0,0,0,0,0,0,0,0,0,0,0,0,0,0,0,0,0,0,0,0,0,0,0,0,0,0,0,0,0,0,0,0,0,0,0,0,0,0,0,0,0,0,0,0,0,0,0,0,0,0,25,7.07,,,nan,,,,,,,,,,,,,,,,,,,,,,,,1978,25,,,,,,,,
2020,71,arc melting,Nb-16Si-16Ti-1Zr-3Hf,,,nan,,,,,64,16,16,,,3,,,,1,,,,,,,,,,,,,,,,,,,,,,1,0,0,0,0,0,1,0,0,0,0,0,0,0,0,0,0,0,0,0,0,0,0,0,0,0,0,0,0,0,0,0,0,0,0,0,0,0,0,0,0,0,0,0,0,0,0,0,0,0,0,0,0,0,0,0,0,0,0,0,0,0,0,0,25,7.1,,,nan,,,,,,,,,,,,,,,,,,,,,,,,2163,25,,,,,,,,
2020,71,arc melting,Nb-16Si-16Ti-2Zr-2Hf,,,nan,,,,,64,16,16,,,2,,,,2,,,,,,,,,,,,,,,,,,,,,,1,0,0,0,0,0,1,0,0,0,0,0,0,0,0,0,0,1,0,0,0,0,0,0,0,0,0,0,0,0,0,0,0,0,0,0,0,0,0,0,0,0,0,0,0,0,0,0,0,0,0,0,0,0,0,0,0,0,0,0,0,0,0,0,25,8,,,nan,,,,,,,,,,,,,,,,,,,,,,,,2000,25,,,,,,,,
2020,71,arc melting,Nb-16Si-16Ti-3Zr-1Hf,,,nan,,,,,64,16,16,,,1,,,,3,,,,,,,,,,,,,,,,,,,,,,1,0,0,0,0,0,1,0,0,0,0,0,0,0,0,0,0,1,0,0,0,0,0,0,0,0,0,0,0,0,0,0,0,0,0,0,0,0,0,0,0,0,0,0,0,0,0,0,0,0,0,0,0,0,0,0,0,0,0,0,0,0,0,0,25,8.17,,,nan,,,,,,,,,,,,,,,,,,,,,,,,1950,25,,,,,,,,
2020,71,arc melting,Nb-16Si-16Ti-4Zr,,,nan,,,,,64,16,16,,,,,,,4,,,,,,,,,,,,,,,,,,,,,,1,0,0,0,0,0,1,0,0,0,0,0,0,0,0,0,0,1,0,0,0,0,0,0,0,0,0,0,0,0,0,0,0,0,0,0,0,0,0,0,0,0,0,0,0,0,0,0,0,0,0,0,0,0,0,0,0,0,0,0,0,0,0,0,25,9.01,,,nan,,,,,,,,,,,,,,,,,,,,,,,,1980,25,,,,,,,,
2020,71,arc melting,Nb-16Si-16Ti-4Zr-1Hf,,,nan,,,,,63,16,16,,,1,,,,4,,,,,,,,,,,,,,,,,,,,,,1,0,0,0,0,0,1,0,0,0,0,0,0,0,0,0,0,1,0,0,0,0,0,0,0,0,0,0,0,0,0,0,0,0,0,0,0,0,0,0,0,0,0,0,0,0,0,0,0,0,0,0,0,0,0,0,0,0,0,0,0,0,0,0,,,,,nan,,,,,,,,,,,,,,,,,,,,,,,,1951,25,,,,,,,,
2020,71,arc melting,Nb-16Si-16Ti-4Zr-2Hf,,,nan,,,,,62,16,16,,,2,,,,4,,,,,,,,,,,,,,,,,,,,,,1,0,0,0,0,0,1,0,0,0,0,0,0,0,0,0,0,1,0,0,0,0,0,0,0,0,0,0,0,0,0,0,0,0,0,0,0,0,0,0,0,0,0,0,0,0,0,0,0,0,0,0,0,0,0,0,0,0,0,0,0,0,0,0,,,,,nan,,,,,,,,,,,,,,,,,,,,,,,,1980,25,,,,,,,,
2020,71,arc melting,Nb-16Si-16Ti-4Zr-3Hf,,,nan,,,,,61,16,16,,,3,,,,4,,,,,,,,,,,,,,,,,,,,,,1,0,0,0,0,0,1,0,0,0,0,0,0,0,0,0,0,1,0,0,0,0,0,0,0,0,0,0,0,0,0,0,0,0,0,0,0,0,0,0,0,0,0,0,0,0,0,0,0,0,0,0,0,0,0,0,0,0,0,0,0,0,0,0,,,,,nan,,,,,,,,,,,,,,,,,,,,,,,,2013,25,,,,,,,,
2020,71,arc melting,Nb-16Si-16Ti-4Zr-4Hf,,,nan,,,,,60,16,16,,,4,,,,4,,,,,,,,,,,,,,,,,,,,,,1,0,0,0,0,0,1,0,0,0,0,0,0,0,0,0,0,1,0,0,0,0,0,0,0,0,0,0,0,0,0,0,0,0,0,0,0,0,0,0,0,0,0,0,0,0,0,0,0,0,0,0,0,0,0,0,0,0,0,0,0,0,0,0,,,,,nan,,,,,,,,,,,,,,,,,,,,,,,,2005,25,,,,,,,,
2022,72,non-consumable arc melting,Nb-16Si,,,nan,,,,,84,16,nan,,,,,,,,,,,,,,,,,,,,,,,,,,,,,1,0,0,0,0,1,0,0,0,1,0,0,0,0,0,0,0,0,0,0,0,0,0,0,0,0,0,0,0,0,0,0,0,0,0,0,0,0,0,0,0,0,0,0,0,0,0,0,0,0,0,0,0,0,0,0,0,0,0,0,0,0,0,0,25,4.68,,,nan,,,,,,,,,,,,,,,,,,,,,,,,2128,25,,,,,,,,
2022,72,non-consumable arc melting,Nb-16Si-2Cr,,,nan,,,,,82,16,nan,2,,,,,,,,,,,,,,,,,,,,,,,,,,,,1,0,0,0,0,1,0,0,0,1,0,0,0,0,0,0,0,0,0,0,0,0,0,0,0,0,0,0,0,0,0,0,0,0,0,0,0,0,0,0,0,0,0,0,0,0,0,0,0,0,0,0,0,0,0,0,0,0,0,0,0,0,0,0,25,8.74,,,nan,,,,,,,,,,,,,,,,,,,,,,,,2350,25,,,,,,,,
2022,72,non-consumable arc melting,Nb-16Si-4Cr,,,nan,,,,,80,16,nan,4,,,,,,,,,,,,,,,,,,,,,,,,,,,,1,0,0,0,0,1,0,0,0,1,0,0,0,0,0,0,0,0,0,0,0,0,0,0,0,0,0,0,0,0,0,0,0,0,0,0,0,0,0,0,0,0,0,0,0,0,0,0,0,0,0,0,0,0,0,0,0,0,0,0,0,0,0,0,25,8.22,,,nan,,,,,,,,,,,,,,,,,,,,,,,,2452,25,,,,,,,,
2022,72,non-consumable arc melting,Nb-16Si-6Cr,,,nan,,,,,78,16,nan,6,,,,,,,,,,,,,,,,,,,,,,,,,,,,1,0,0,0,0,0,0,0,0,1,0,0,0,0,0,0,0,0,0,0,0,0,0,0,0,0,0,0,0,0,0,0,0,0,0,0,0,0,0,0,0,0,0,0,0,0,0,0,0,0,0,0,0,0,0,0,0,0,0,0,0,0,0,0,25,6.69,,,nan,,,,,,,,,,,,,,,,,,,,,,,,2150,25,,,,,,,,
2022,72,non-consumable arc melting,Nb-16Si-8Cr,,,nan,,,,,76,16,nan,8,,,,,,,,,,,,,,,,,,,,,,,,,,,,1,0,0,0,0,0,0,0,0,1,0,0,0,0,0,0,0,0,0,0,0,0,0,0,0,0,0,0,0,0,0,0,0,0,0,0,0,0,0,0,0,0,0,0,0,0,0,0,0,0,0,0,0,0,0,0,0,0,0,0,0,0,0,0,25,6.34,,,nan,,,,,,,,,,,,,,,,,,,,,,,,2220,25,,,,,,,,
2022,73,non-consumable arc melting,Nb-16Si-20Ti,,,nan,,,,,62.9,16.38,20.72,,,,,,,,,,,,,,,,,,,,,,,,,,,,,1,0,0,0,0,1,0,0,0,0,0,0,0,0,0,0,0,0,0,0,0,0,0,0,0,0,0,0,1,0,0,0,0,0,0,0,0,0,0,0,0,0,0,0,0,0,0,0,0,0,0,0,0,0,0,0,0,0,0,0,0,0,0,0,25,7.8,,,nan,,,,,,,,,,,,,,,,,,,,,,,,2269,25,,,,,,,,
2022,73,non-consumable arc melting,Nb-16Si-20Ti-0.1ZrC,,,nan,,,,,62.91,16.41,20.48,,,,,,,,,,0.1,,,,,,,,,,,,,,,,,,,1,0,0,0,0,1,0,0,0,0,0,0,0,0,0,0,0,0,0,0,0,0,0,0,0,0,0,0,1,0,0,0,0,0,0,0,0,0,0,0,0,0,0,0,0,0,0,0,0,0,0,0,0,0,0,0,0,0,0,0,0,0,0,0,25,7.9,,,nan,,,,,,,,,,,,,,,,,,,,,,,,2331,25,,,,,,,,
2022,73,non-consumable arc melting,Nb-16Si-20Ti-1ZrC,,,nan,,,,,59.99,16.8,20.88,,,,,,,,,,1,,,,,,,,,,,,,,,,,,,1,0,0,0,0,1,0,0,0,0,0,0,0,0,0,0,0,0,1,0,0,0,0,0,0,0,0,0,0,0,0,0,0,0,0,0,0,0,0,0,0,0,0,0,0,0,0,0,0,0,0,0,0,0,0,0,0,0,0,0,0,0,0,0,25,13.9,,,nan,,,,,,,,,,,,,,,,,,,,,,,,2063,25,,,,,,,,
2022,73,non-consumable arc melting,Nb-16Si-20Ti-3ZrC,,,nan,,,,,56.45,16.62,20.43,,,,,,,,,,3,,,,,,,,,,,,,,,,,,,1,0,0,0,0,0,0,0,0,0,0,0,0,0,0,0,0,0,1,0,0,0,0,0,0,0,0,0,0,0,0,0,0,0,0,0,0,0,0,0,0,0,0,0,0,0,0,0,0,0,0,0,0,0,0,0,0,0,1,0,0,0,0,0,25,13.5,,,nan,,,,,,,,,,,,,,,,,,,,,,,,1995,25,,,,,,,,
2022,73,non-consumable arc melting,Nb-16Si-20Ti-6ZrC,,,nan,,,,,49.08,16.75,20.69,,,,,,,,,,6,,,,,,,,,,,,,,,,,,,1,0,0,0,0,0,0,0,0,0,0,0,0,0,0,0,0,0,1,0,0,0,0,0,0,0,0,0,0,0,0,0,0,0,0,0,0,0,0,0,0,0,0,0,0,0,0,0,0,0,0,0,0,0,0,0,0,0,1,1,0,0,0,0,25,12.3,,,nan,,,,,,,,,,,,,,,,,,,,,,,,2058,25,,,,,,,,
2023,74,vacuum non-consumable arc melting,Nb-16Si-22Ti-1Mo,,,nan,,,,,61,16,22,,,,1,,,,,,,,,,,,,,,,,,,,,,,,,1,0,0,0,0,1,0,0,0,0,0,0,0,1,0,0,0,0,0,0,0,0,0,0,0,0,0,0,0,0,0,0,0,0,0,0,0,0,0,0,0,0,0,0,0,0,0,0,0,0,0,0,0,0,0,0,0,0,0,0,1,0,0,0,25,10.06,,,nan,,,,,,,,,,,,,,,,,,,,,,,,141,1200,,,,,,,,
2023,74,vacuum non-consumable arc melting,Nb-16Si-22Ti-3Mo,,,nan,,,,,59,16,22,,,,3,,,,,,,,,,,,,,,,,,,,,,,,,1,0,0,0,0,1,0,0,0,0,0,0,0,1,0,0,0,0,0,0,0,0,0,0,0,0,0,0,0,0,0,0,0,0,0,0,0,0,0,0,0,0,0,0,0,0,0,0,0,0,0,0,0,0,0,0,0,0,0,0,1,0,0,0,25,8.68,,,nan,,,,,,,,,,,,,,,,,,,,,,,,310,1200,,,,,,,,
2023,74,vacuum non-consumable arc melting,Nb-16Si-22Ti-5Mo,,,nan,,,,,57,16,22,,,,5,,,,,,,,,,,,,,,,,,,,,,,,,1,0,0,0,0,1,0,0,0,0,0,0,0,1,0,0,0,0,0,0,0,0,0,0,0,0,0,0,0,0,0,0,0,0,0,0,0,0,0,0,0,0,0,0,0,0,0,0,0,0,0,0,0,0,0,0,0,0,0,0,1,0,0,0,25,7.31,,,nan,,,,,,,,,,,,,,,,,,,,,,,,598,1200,,,,,,,,
2023,74,vacuum non-consumable arc melting,Nb-16Si-22Ti-2Al-2Cr-2B,,,nan,,,,,56,16,22,2,2,,,,,,,2,,,,,,,,,,,,,,,,,,,,1,0,0,0,0,0,0,0,0,0,0,0,1,0,0,0,0,0,0,0,0,0,0,0,0,0,0,0,0,0,0,0,0,0,0,0,0,0,0,0,0,0,0,0,0,0,0,0,0,0,0,0,0,0,0,0,0,0,0,0,0,0,0,0,25,13.94,,,nan,,,,,,,,,,,,,,,,,,,,,,,,205,1200,,,,,,,,
2023,74,vacuum non-consumable arc melting,Nb-16Si-22Ti-2Al-2Cr-4B,,,nan,,,,,54,16,22,2,2,,,,,,,4,,,,,,,,,,,,,,,,,,,,1,0,0,0,0,0,0,0,0,0,0,0,1,0,0,0,0,0,0,0,0,0,0,0,0,0,0,0,0,0,0,0,0,0,0,0,0,0,0,0,0,0,0,0,0,0,0,0,0,0,0,0,0,0,0,0,0,0,0,0,0,0,0,0,25,11.32,,,nan,,,,,,,,,,,,,,,,,,,,,,,,372,1200,,,,,,,,
2023,74,vacuum non-consumable arc melting,Nb-16Si-22Ti-2Al-2Cr-6B,,,nan,,,,,52,16,22,2,2,,,,,,,6,,,,,,,,,,,,,,,,,,,,1,0,0,0,0,1,0,0,0,0,0,0,1,0,0,0,0,0,0,0,0,0,0,0,0,0,0,0,0,0,0,0,0,0,0,0,0,0,0,0,0,0,0,0,0,0,0,0,0,0,0,0,0,0,0,0,0,0,0,0,0,0,0,0,25,10.56,,,nan,,,,,,,,,,,,,,,,,,,,,,,,448,1200,,,,,,,,
2023,74,vacuum non-consumable arc melting,Nb-16Si-22Ti-2Al-2Cr-1Mo-2B,,,nan,,,,,55,16,22,2,2,,1,,,,,2,,,,,,,,,,,,,,,,,,,,1,0,0,0,0,0,0,0,0,0,0,0,1,0,0,0,0,0,0,0,0,0,0,0,0,0,0,0,1,0,0,0,0,0,0,0,0,0,0,0,0,0,0,0,0,0,0,0,0,0,0,0,0,0,0,0,0,0,0,0,0,0,0,0,25,15.99,,,nan,,,,,,,,,,,,,,,,,,,,,,,,286,1200,,,,,,,,
2023,74,vacuum non-consumable arc melting,Nb-16Si-22Ti-2Al-2Cr-3Mo-2B,,,nan,,,,,53,16,22,2,2,,3,,,,,2,,,,,,,,,,,,,,,,,,,,1,0,0,0,0,0,0,0,0,0,0,0,1,0,0,0,0,0,0,0,0,0,0,0,0,0,0,0,1,0,0,0,0,0,0,0,0,0,0,0,0,0,0,0,0,0,0,0,0,0,0,0,0,0,0,0,0,0,0,0,0,0,0,0,25,13.01,,,nan,,,,,,,,,,,,,,,,,,,,,,,,327,1200,,,,,,,,
2023,74,vacuum non-consumable arc melting,Nb-16Si-22Ti-2Al-2Cr-3Mo-4B,,,nan,,,,,51,16,22,2,2,,3,,,,,4,,,,,,,,,,,,,,,,,,,,1,0,0,0,0,0,0,0,0,0,0,0,1,0,1,0,0,0,0,0,0,0,0,0,0,0,0,0,0,0,0,0,0,0,0,0,0,0,0,0,0,0,0,0,0,0,0,0,0,0,0,0,0,0,0,0,0,0,0,0,0,0,0,0,25,12.54,,,nan,,,,,,,,,,,,,,,,,,,,,,,,354,1200,,,,,,,,
2014,75,non-consumable arc melting,Nb-22Ti-12Si,,,nan,,,,,66,12,22,,,,,,,,,,,,,,,,,,,,,,,,,,,,,1,0,0,0,0,1,0,0,0,0,0,0,0,0,0,0,0,0,0,0,0,0,0,0,0,0,0,0,0,0,0,0,0,0,0,0,0,0,0,0,0,0,0,0,0,0,0,0,0,0,0,0,0,0,0,0,0,0,0,0,0,0,0,0,25,10.81,,,nan,,,,,,,,,,,,,,,,,,,,,,,,300.98,1250,,,,,,,,
2014,75,non-consumable arc melting,Nb-22Ti-12Si-1Co,,,nan,,,,,65,12,22,,,,,,,,,,,,,,,,1,,,,,,,,,,,,,1,0,0,0,0,1,0,0,0,0,0,0,0,0,0,0,0,0,0,0,0,0,0,0,0,0,0,0,0,0,0,0,0,0,0,0,0,0,0,0,0,0,0,0,0,0,0,0,0,0,0,0,0,0,0,0,0,0,0,0,0,0,0,0,25,11.09,,,nan,,,,,,,,,,,,,,,,,,,,,,,,356.82,1250,,,,,,,,
2014,75,non-consumable arc melting,Nb-22Ti-12Si-3Co,,,nan,,,,,63,12,22,,,,,,,,,,,,,,,,3,,,,,,,,,,,,,1,0,0,0,0,1,0,0,0,0,0,0,0,0,0,0,0,0,0,0,0,0,0,0,0,0,0,0,0,0,0,0,0,0,0,0,0,0,0,0,0,0,0,0,0,0,0,0,0,0,0,0,0,0,0,0,0,0,0,0,0,0,1,0,25,9.17,,,nan,,,,,,,,,,,,,,,,,,,,,,,,95.56,1250,,,,,,,,
2014,75,non-consumable arc melting,Nb-22Ti-12Si-6Co,,,nan,,,,,60,12,22,,,,,,,,,,,,,,,,6,,,,,,,,,,,,,1,0,0,0,0,1,0,0,0,0,0,0,0,0,0,0,0,0,0,0,0,0,0,0,0,0,0,0,0,0,0,0,0,0,0,0,0,0,0,0,0,0,0,0,0,0,0,0,0,0,0,0,0,0,0,0,0,0,0,0,0,0,1,0,25,12.11,,,nan,,,,,,,,,,,,,,,,,,,,,,,,55.45,1250,,,,,,,,
2014,75,non-consumable arc melting,Nb-22Ti-12Si-1Ni,,,nan,,,,,65,12,22,,,,,,,,,,,,,,,,,,,1,,,,,,,,,,1,0,0,0,0,1,0,0,0,0,0,0,0,0,0,0,0,0,0,0,0,0,0,0,0,0,0,0,0,0,0,0,0,0,0,0,0,0,0,0,0,0,0,0,0,0,0,0,0,0,0,0,0,0,0,0,0,0,0,0,0,0,0,0,25,9.54,,,nan,,,,,,,,,,,,,,,,,,,,,,,,146.49,1250,,,,,,,,
2014,75,non-consumable arc melting,Nb-22Ti-12Si-3Ni,,,nan,,,,,63,12,22,,,,,,,,,,,,,,,,,,,3,,,,,,,,,,1,0,0,0,0,1,0,0,0,0,0,0,0,0,0,0,0,0,0,0,0,0,0,0,0,0,0,0,0,0,0,0,0,0,0,0,0,0,0,0,0,0,0,0,0,0,0,0,0,0,0,0,0,0,0,0,0,0,0,0,0,1,0,0,25,10.36,,,nan,,,,,,,,,,,,,,,,,,,,,,,,114.11,1250,,,,,,,,
2014,75,non-consumable arc melting,Nb-22Ti-12Si-3Ge,,,nan,,,,,63,12,22,,,,,,,,,,,,,3,,,,,,,,,,,,,,,,1,0,0,0,0,1,0,0,0,0,0,0,0,0,0,0,0,0,0,0,0,0,0,0,0,0,0,0,0,0,0,0,0,0,0,0,0,0,0,0,0,0,0,0,0,0,0,0,0,0,0,0,0,0,0,0,0,0,0,0,0,0,0,0,25,8.51,,,nan,,,,,,,,,,,,,,,,,,,,,,,,399.04,1250,,,,,,,,
2014,75,non-consumable arc melting,Nb-22Ti-12Si-6Ge,,,nan,,,,,60,12,22,,,,,,,,,,,,,6,,,,,,,,,,,,,,,,1,0,0,0,0,1,0,0,0,0,0,0,0,1,0,0,0,0,0,0,0,0,0,0,0,0,0,0,0,0,0,0,0,0,0,0,0,0,0,0,0,0,0,0,0,0,0,0,0,0,0,0,0,0,0,0,0,0,0,0,0,0,0,0,25,12.81,,,nan,,,,,,,,,,,,,,,,,,,,,,,,566.33,1250,,,,,,,,
2014,75,non-consumable arc melting,Nb-22Ti-12Si-0.1B,,,nan,,,,,65.9,12,22,,,,,,,,,0.1,,,,,,,,,,,,,,,,,,,,1,0,0,0,0,1,0,0,0,0,0,0,0,0,0,0,0,0,0,0,0,0,0,0,0,0,0,0,0,0,0,0,0,0,0,0,0,0,0,0,0,0,0,0,0,0,0,0,0,0,0,0,0,0,0,0,0,0,0,0,0,0,0,0,25,10.2,,,nan,,,,,,,,,,,,,,,,,,,,,,,,438.39,1250,,,,,,,,
2014,75,non-consumable arc melting,Nb-22Ti-12Si-0.5B,,,nan,,,,,65.5,12,22,,,,,,,,,0.5,,,,,,,,,,,,,,,,,,,,1,0,0,0,0,1,0,0,0,0,0,0,0,0,0,0,0,0,0,0,0,0,0,0,0,0,0,0,0,0,0,0,0,0,0,0,0,0,0,0,0,0,0,0,0,0,0,0,0,0,0,0,0,0,0,0,0,0,0,0,0,0,0,0,25,10.03,,,nan,,,,,,,,,,,,,,,,,,,,,,,,331.9,1250,,,,,,,,
2014,75,non-consumable arc melting,Nb-22Ti-12Si-1B,,,nan,,,,,65,12,22,,,,,,,,,1,,,,,,,,,,,,,,,,,,,,1,0,0,0,0,1,0,0,0,0,0,0,0,0,0,0,0,0,0,0,0,0,0,0,0,0,0,0,0,0,0,0,0,0,0,0,0,0,0,0,0,0,0,0,0,0,0,0,0,0,0,0,0,0,0,0,0,0,0,0,0,0,0,0,25,9.05,,,nan,,,,,,,,,,,,,,,,,,,,,,,,,,,,,,,,,
2014,75,non-consumable arc melting,Nb-22Ti-12Si-3B,,,nan,,,,,63,12,22,,,,,,,,,3,,,,,,,,,,,,,,,,,,,,1,0,0,0,0,1,0,0,0,0,0,0,0,0,0,0,0,0,0,0,0,0,0,0,0,0,0,0,0,0,0,0,0,0,0,0,0,0,0,0,0,0,0,0,0,0,0,0,0,0,0,0,0,0,0,0,0,0,0,0,0,0,0,0,25,13.22,,,nan,,,,,,,,,,,,,,,,,,,,,,,,289.63,1250,,,,,,,,
2022,76,non-consumable arc melting,Nb-16Si,,,nan,,,,,83.65,16.35,nan,,,,,,,,,,,,,,,,,,,,,,,,,,,,,1,0,0,1,0,0,0,0,0,0,0,0,0,0,0,0,0,0,0,0,0,0,0,0,0,0,0,0,0,0,0,0,0,0,0,0,0,0,0,0,0,0,0,0,0,0,0,0,0,0,0,0,0,0,0,0,0,0,0,0,0,0,0,0,25,5.1,,,nan,,,,,,,,,,,,,,,,,,,,,,,,1529,25,,,,,,,,
2022,76,non-consumable arc melting,Nb-16Si-1Zr,,,nan,,,,,82.62,16.24,nan,,,,,,,0.9,,,,,,,,,,,,,,,,,,,,,,1,0,0,1,0,0,0,0,0,0,0,0,0,0,0,0,0,0,0,0,0,0,0,0,0,0,0,0,0,0,0,0,0,0,0,0,0,0,0,0,0,0,0,0,0,0,0,0,0,0,0,0,0,0,0,0,0,0,0,0,0,0,0,0,25,6,,,nan,,,,,,,,,,,,,,,,,,,,,,,,1550,25,,,,,,,,
2022,76,non-consumable arc melting,Nb-16Si-2Zr,,,nan,,,,,81.4,16.58,nan,,,,,,,2.02,,,,,,,,,,,,,,,,,,,,,,1,0,0,1,0,0,0,0,0,0,0,0,0,0,0,0,0,0,0,0,0,0,0,0,0,0,0,0,0,0,0,0,0,0,0,0,0,0,0,0,0,0,0,0,0,0,0,0,0,0,0,0,0,0,0,0,0,0,0,0,0,0,0,0,25,6.5,,,nan,,,,,,,,,,,,,,,,,,,,,,,,1880,25,,,,,,,,
2022,76,non-consumable arc melting,Nb-16Si-4Zr,,,nan,,,,,79.02,16.87,nan,,,,,,,4.11,,,,,,,,,,,,,,,,,,,,,,1,0,0,1,0,0,0,1,0,0,0,0,0,0,0,0,0,0,0,0,0,0,0,0,0,0,0,0,0,0,0,0,0,0,0,0,0,0,0,0,0,0,0,0,0,0,0,0,0,0,0,0,0,0,0,0,0,0,0,0,0,0,0,0,25,10.2,,,nan,,,,,,,,,,,,,,,,,,,,,,,,1957,25,,,,,,,,
2022,76,non-consumable arc melting,Nb-16Si-8Zr,,,nan,,,,,74.87,16.79,nan,,,,,,,8.34,,,,,,,,,,,,,,,,,,,,,,1,0,0,0,0,0,0,1,0,0,0,0,0,0,0,0,0,0,0,0,0,0,0,0,0,0,0,0,0,0,0,0,0,0,0,0,0,0,0,0,0,0,0,0,0,0,0,0,0,0,0,0,0,0,0,0,0,0,0,0,0,0,0,0,25,13.3,,,nan,,,,,,,,,,,,,,,,,,,,,,,,1976,25,,,,,,,,
2024,77,vacuum arc melting,Nb-16Si-22Ti-6Cr-3Al-2Ta-2Hf,,,nan,,,,,49,16,22,6,3,2,,,2,,,,,,,,,,,,,,,,,,,,,,,1,0,0,0,0,0,0,0,0,1,0,0,0,0,0,0,0,0,0,0,0,0,0,0,0,0,0,0,0,0,0,0,0,0,0,0,0,0,0,0,0,0,0,0,0,0,0,0,0,0,0,0,0,0,0,0,0,0,0,0,1,0,0,0,,,,,nan,,,,,,,,,,,,,,,,,,,,,,,,1640,25,,,,,,,,
2024,77,vacuum arc melting,Nb-16Si-22Ti-6Cr-3Al-2Ta-2Hf-0.1Ho,,,nan,,,,,48.9,16,22,6,3,2,,,2,,,,,,,,0.1,,,,,,,,,,,,,,,1,0,0,0,0,0,0,0,0,1,0,0,0,0,0,0,0,0,0,0,0,0,0,0,0,0,0,0,0,0,0,0,0,0,0,0,0,0,0,0,0,0,0,0,0,0,0,0,0,0,0,0,0,0,0,0,0,0,0,0,1,0,0,0,,,,,nan,,,,,,,,,,,,,,,,,,,,,,,,1825,25,,,,,,,,
2024,77,vacuum arc melting,Nb-16Si-22Ti-6Cr-3Al-2Ta-2Hf-0.2Ho,,,nan,,,,,48.8,16,22,6,3,2,,,2,,,,,,,,0.2,,,,,,,,,,,,,,,1,0,0,0,0,0,0,0,0,1,0,0,0,0,0,0,0,0,0,0,0,0,0,0,0,0,0,0,0,0,0,0,0,0,0,0,0,0,0,0,0,0,0,0,0,0,0,0,0,0,0,0,0,0,0,0,0,0,0,0,1,0,0,0,,,,,nan,,,,,,,,,,,,,,,,,,,,,,,,1800,25,,,,,,,,
2024,77,vacuum arc melting,Nb-16Si-22Ti-6Cr-3Al-2Ta-2Hf,,,nan,,,,,49,16,22,6,3,2,,,2,,,,,,,,,,,,,,,,,,,,,,,1,0,0,0,0,0,0,0,0,1,0,0,0,0,0,0,0,0,0,0,0,0,0,0,0,0,0,0,0,0,0,0,0,0,0,0,0,0,0,0,0,0,0,0,0,0,0,0,0,0,0,0,0,0,0,0,0,0,0,0,1,0,0,0,,,,,nan,,,,,,,,,,,,,,,,,,,,,,,,1350,600,,,,,,,,
2024,77,vacuum arc melting,Nb-16Si-22Ti-6Cr-3Al-2Ta-2Hf-0.1Ho,,,nan,,,,,48.9,16,22,6,3,2,,,2,,,,,,,,0.1,,,,,,,,,,,,,,,1,0,0,0,0,0,0,0,0,1,0,0,0,0,0,0,0,0,0,0,0,0,0,0,0,0,0,0,0,0,0,0,0,0,0,0,0,0,0,0,0,0,0,0,0,0,0,0,0,0,0,0,0,0,0,0,0,0,0,0,1,0,0,0,,,,,nan,,,,,,,,,,,,,,,,,,,,,,,,1495,600,,,,,,,,
2024,77,vacuum arc melting,Nb-16Si-22Ti-6Cr-3Al-2Ta-2Hf-0.2Ho,,,nan,,,,,48.8,16,22,6,3,2,,,2,,,,,,,,0.2,,,,,,,,,,,,,,,1,0,0,0,0,0,0,0,0,1,0,0,0,0,0,0,0,0,0,0,0,0,0,0,0,0,0,0,0,0,0,0,0,0,0,0,0,0,0,0,0,0,0,0,0,0,0,0,0,0,0,0,0,0,0,0,0,0,0,0,1,0,0,0,,,,,nan,,,,,,,,,,,,,,,,,,,,,,,,1450,600,,,,,,,,
2024,77,vacuum arc melting,Nb-16Si-22Ti-6Cr-3Al-2Ta-2Hf,,,nan,,,,,49,16,22,6,3,2,,,2,,,,,,,,,,,,,,,,,,,,,,,1,0,0,0,0,0,0,0,0,1,0,0,0,0,0,0,0,0,0,0,0,0,0,0,0,0,0,0,0,0,0,0,0,0,0,0,0,0,0,0,0,0,0,0,0,0,0,0,0,0,0,0,0,0,0,0,0,0,0,0,1,0,0,0,,,,,nan,,,,,,,,,,,,,,,,,,,,,,,,300,1200,,,,,,,,
2024,77,vacuum arc melting,Nb-16Si-22Ti-6Cr-3Al-2Ta-2Hf-0.1Ho,,,nan,,,,,48.9,16,22,6,3,2,,,2,,,,,,,,0.1,,,,,,,,,,,,,,,1,0,0,0,0,0,0,0,0,1,0,0,0,0,0,0,0,0,0,0,0,0,0,0,0,0,0,0,0,0,0,0,0,0,0,0,0,0,0,0,0,0,0,0,0,0,0,0,0,0,0,0,0,0,0,0,0,0,0,0,1,0,0,0,,,,,nan,,,,,,,,,,,,,,,,,,,,,,,,380,1200,,,,,,,,
2024,77,vacuum arc melting,Nb-16Si-22Ti-6Cr-3Al-2Ta-2Hf-0.2Ho,,,nan,,,,,48.8,16,22,6,3,2,,,2,,,,,,,,0.2,,,,,,,,,,,,,,,1,0,0,0,0,0,0,0,0,1,0,0,0,0,0,0,0,0,0,0,0,0,0,0,0,0,0,0,0,0,0,0,0,0,0,0,0,0,0,0,0,0,0,0,0,0,0,0,0,0,0,0,0,0,0,0,0,0,0,0,1,0,0,0,,,,,nan,,,,,,,,,,,,,,,,,,,,,,,,360,1200,,,,,,,,
2024,78,non-consumable arc melting,Nb-16Si-20Ti,,,nan,,,,,64.08,16.41,19.51,,,,,,,,,,,,,,,,,,,,,,,,,,,,,1,0,0,0,0,1,0,0,0,0,0,0,0,0,0,0,0,0,0,0,0,0,0,0,0,0,0,0,0,0,0,0,0,0,0,0,0,0,0,0,0,0,0,0,0,0,0,0,0,0,0,0,0,0,0,0,0,0,0,0,0,0,0,0,25,5.8,,,nan,,,,,,,,,,,,,,,,,,,,,,,,1642.5,25,,,,,,,,
2024,78,non-consumable arc melting,Nb-16Si-20Ti-0.25B4C,,,nan,,,,,62.02,16.03,19.92,,,,,,,,,,,,,,,,,,,,,,,,,,,,0.25,1,0,0,0,0,1,0,0,0,0,0,0,0,0,0,0,0,0,0,0,0,0,0,0,0,0,0,0,0,0,0,0,0,0,0,0,0,0,0,0,0,0,0,0,0,0,0,0,0,0,0,0,0,0,0,0,0,0,0,0,0,0,0,0,25,10.2,,,nan,,,,,,,,,,,,,,,,,,,,,,,,2020,25,,,,,,,,
2024,78,non-consumable arc melting,Nb-16Si-20Ti-0.5B4C,,,nan,,,,,60.87,16.14,19.87,,,,,,,,,,,,,,,,,,,,,,,,,,,,0.5,1,0,0,0,0,1,0,0,0,0,0,0,1,0,1,0,0,0,0,0,0,0,0,0,0,0,0,0,0,0,0,0,0,0,0,0,0,0,0,0,0,0,0,0,0,0,0,0,0,0,0,0,0,0,0,0,0,0,1,0,0,0,0,0,25,11.5,,,nan,,,,,,,,,,,,,,,,,,,,,,,,2100,25,,,,,,,,
2024,78,non-consumable arc melting,Nb-16Si-20Ti-0.75B4C,,,nan,,,,,59.66,16.27,19.61,,,,,,,,,,,,,,,,,,,,,,,,,,,,0.75,1,0,0,0,0,1,0,0,0,0,0,0,1,0,1,0,0,0,0,0,0,0,0,0,0,0,0,0,0,0,0,0,0,0,0,0,0,0,0,0,0,0,0,0,0,0,0,0,0,0,0,0,0,0,0,0,0,0,1,0,0,0,0,0,25,10.9,,,nan,,,,,,,,,,,,,,,,,,,,,,,,2111.4,25,,,,,,,,
2024,78,non-consumable arc melting,Nb-16Si-20Ti-1B4C,,,nan,,,,,58.28,16.27,19.85,,,,,,,,,,,,,,,,,,,,,,,,,,,,1,1,0,0,0,0,1,0,0,0,0,0,0,1,0,1,0,0,0,0,0,0,0,0,0,0,0,0,0,0,0,0,0,0,0,0,0,0,0,0,0,0,0,0,0,0,0,0,0,0,0,0,0,0,0,0,0,0,0,1,0,0,0,0,0,25,10.7,,,nan,,,,,,,,,,,,,,,,,,,,,,,,2207.2,25,,,,,,,,
2012,79,"non-consumable arc melting, DS",Nb-14Si-22Ti-2Cr,,,nan,,,,1.2,62,14,22,2,,,,,,,,,,,,,,,,,,,,,,,,,,,,1,0,0,0,0,1,0,0,0,0,0,0,0,0,0,0,0,0,0,0,0,0,0,0,0,0,0,0,0,0,0,0,0,0,0,0,0,0,0,0,0,0,0,0,0,0,0,0,0,0,0,0,0,0,0,0,0,0,0,0,0,0,0,0,,,,,nan,,,,1208,464,,,,,,,,,,,,,,,,,,,742,25,,,,,,,,
2012,79,"non-consumable arc melting, DS",Nb-14Si-22Ti-2Cr,,,nan,,,,6,62,14,22,2,,,,,,,,,,,,,,,,,,,,,,,,,,,,1,0,0,0,0,1,0,0,0,0,0,0,0,0,0,0,0,0,0,0,0,0,0,0,0,0,0,0,0,0,0,0,0,0,0,0,0,0,0,0,0,0,0,0,0,0,0,0,0,0,0,0,0,0,0,0,0,0,0,0,0,0,0,0,,,,,nan,,,,1203,474,,,,,,,,,,,,,,,,,,,902,25,,,,,,,,
2012,79,"non-consumable arc melting, DS",Nb-14Si-22Ti-2Cr,,,nan,,,,18,62,14,22,2,,,,,,,,,,,,,,,,,,,,,,,,,,,,1,0,0,0,0,1,0,0,0,0,0,0,0,0,0,0,0,0,0,0,0,0,0,0,0,0,0,0,0,0,0,0,0,0,0,0,0,0,0,0,0,0,0,0,0,0,0,0,0,0,0,0,0,0,0,0,0,0,0,0,0,0,0,0,,,,,nan,,,,1203,513,,,,,,,,,,,,,,,,,,,1140,25,,,,,,,,
2012,79,"non-consumable arc melting, DS",Nb-14Si-22Ti-2Cr,1450,100,nan,,,,1.2,62,14,22,2,,,,,,,,,,,,,,,,,,,,,,,,,,,,1,0,0,0,0,0,0,0,0,1,0,0,0,0,0,0,0,0,0,0,0,0,0,0,0,0,0,0,0,0,0,0,0,0,0,0,0,0,0,0,0,0,0,0,0,0,0,0,0,0,0,0,0,0,0,0,0,0,0,0,0,0,0,0,,,,,nan,,,,,398,,,,,,,,,,,,,,,,,,,1446,25,,,,,,,,
