Repository: gona7850-beep/gdp-dashboard

# Nb-Si alloy benchmark dataset

Three CSV files of Nb-silicide composite alloys with mechanical properties,
provided as a real-data benchmark for the AlloyForge ML pipeline.

| File | Rows | Elements (wt%) | Targets |
|---|---|---|---|
| `nb_silicide_hardness.csv` | 184 | **Nb explicit** + Si, Ti, Cr, Al, Hf, Mo, W, Ta, Zr, Y, B, Fe, Ga, Ge, V, Mg, Sn, Re | Vickers hardness (HV) |
| `nb_silicide_with_compressive.csv` | 51 | Nb = balance + 13 alloying elements | HV + compressive σ_max (MPa) at RT |
| `nb_silicide_temp_dependent.csv` | 94 | Nb = balance + 14 alloying elements | HV + compressive σ_max with **test temperature** (25 / 1150-1400 °C) as a process variable |

File: data/nb_si/nb_silicide_cleaned.csv (part 5 of 5)
h_γ_Nb5Si3,"Ti_rich_α_(Nb,Ti)5Si3","Ti_rich_β_(Nb,Ti)5Si3","Ti_rich_γ_(Nb,Ti)5Si3",Cr14_Laves,Tiss,C15-Cr2Nb,Cr2Nb,"Cr2(Nb,X)",Hf_rich_Nbss,Nb3Sn,HfO2,Hf_rich_Nb5Si3,Hf_rich_Nb3Sn,Sn_rich_Nb3Sn,(primary_eutectic Nb3Si),(Nb+Nb5Si3)_eut,(Nbss+Nb5Si3)_eut,(Nbss+Nb5Si3+NbCr2)_eut,(Nb3Sn+Nb5Si3)_eut,"Ti_rich_(Nb,X)ss",Ti_rich_Nbss,Nbss_no_Si,lean_in_W_and_rich_in_Hf_Nbss,TiN,FeNb5Si,"Si_lean_(Nb,Ti)5Si3","Si_rich_(Nb,Ti)3Sn",FeNb4Si,π_phase,"(Nb,Ti)3Sn",Nbss_β_Nb5Si3_eutectic,Nbss_CrNb2_eutectic,Zr.1,Nb4FeSi,TiC.1,NbC,Ti5Si3,Ti2Ni,Ti2Co,Ti_Cr_V_rich_Nbss,Fracture_toughness_temp,Fracture_toughness,TS_Temp_(℃),Ultimate_Tensile_Strength_(MPa),Tensile_Strength_(MPa),TYS_Temp_(℃),Yield_Strength_(Mpa),Tensile_Yield_Strength_(Mpa),Microhardness_Nb3Si,Microhardness_Nbss,Microhardness_γ_Nb5Si3,Microhardness,Microhardness_α_Nb5Si3,Microhardness_β_Nb5Si3,Microhardness_α_Nb5Si3_Nbss_eut,Microhardness_γ_Nb5Si3_Nbss_eut,Microhardness_eutectoid_alpha_Silicide,Microhardness_eutectic,Microhardness_Primary_eutectic_Nb3Si,Microhardness_Eutectoid_α_Nb5Si3,Microhardness_Silicide,Microhardness_Primary_γ_Nb5Si3,Microhardness_Primary_α_Nb5Si3,Microhardness_Primary_silicide,Microhardness_Nb3Sn,Microhardness_Nb5Si3,Vickers_hardness_(Hv),Compressive_strength_σ_0.2_(Mpa),Compressive_strength_σ_max_(Mpa),Compresisve_test_temp_(℃),CYS_Temp_(℃),Compressive_Yield_Strength_(MPa),nanohardness_Nbss,"nanohardness_(Nb,Ti)3Si","nanohardness_(Nb,Ti)5Si3",nanohardness_α_Nb5Si3,nanohardness_β_Nb5Si3,nanohardness_γ_Nb5Si3
2012,79,"non-consumable arc melting, DS",Nb-14Si-22Ti-2Cr,1450,100,nan,,,,6,62,14,22,2,,,,,,,,,,,,,,,,,,,,,,,,,,,,1,0,0,0,0,0,0,0,0,1,0,0,0,0,0,0,0,0,0,0,0,0,0,0,0,0,0,0,0,0,0,0,0,0,0,0,0,0,0,0,0,0,0,0,0,0,0,0,0,0,0,0,0,0,0,0,0,0,0,0,0,0,0,0,,,,,nan,,,,,452,,,,,,,,,,,,,,,,,,,1474,25,,,,,,,,
2012,79,"non-consumable arc melting, DS",Nb-14Si-22Ti-2Cr,1450,100,nan,,,,18,62,14,22,2,,,,,,,,,,,,,,,,,,,,,,,,,,,,1,0,0,0,0,0,0,0,0,1,0,0,0,0,0,0,0,0,0,0,0,0,0,0,0,0,0,0,0,0,0,0,0,0,0,0,0,0,0,0,0,0,0,0,0,0,0,0,0,0,0,0,0,0,0,0,0,0,0,0,0,0,0,0,,,,,nan,,,,,504,,,,,,,,,,,,,,,,,,,1594,25,,,,,,,,
,M[3],nan,Nb-16Si-22Ti-7Cr-2Al-2Hf,,,nan,,,,,46.9,16,22,7,3,2,,,3,,,,,,,,0.1,,,,,,,,,,,,,,,,,,,,,,,,,,,,,,,,,,,,,,,,,,,,,,,,,,,,,,,,,,,,,,,,,,,,,,,,,,,,,,,,,,,nan,,,,,,,,,,,,,,,,,,,,,,,,1950,25,,,,,,,,
,M11,nan,Nb-20.2Si-Al,,,nan,,,,,77.1,20.2,nan,,,,,,,,,,,,2.7,,,,,,,,,,,,,,,,,,,,,,,,,,,,,,,,,,,,,,,,,,,,,,,,,,,,,,,,,,,,,,,,,,,,,,,,,,,,,,,,,,,,,nan,,,,,,,,,,,,,,,,,,,,,,,,2800,25,,,,,,,,
,M11,nan,Nb-18.79Si-Al,,,nan,,,,,81.210000000000008,18.79,nan,,,,,,,,,,,,,,,,,,,,,,,,,,,,,,,,,,,,,,,,,,,,,,,,,,,,,,,,,,,,,,,,,,,,,,,,,,,,,,,,,,,,,,,,,,,,,,,,,nan,,,,,,,,,,,,,,,,,,,,,,,,1350,25,,,,,,,,
,M12,nan,Nb-12.3Si-9Al,,,nan,,,,,78.7,12.3,nan,,9,,,,,,,,,,,,,,,,,,,,,,,,,,,,,,,,,,,,,,,,,,,,,,,,,,,,,,,,,,,,,,,,,,,,,,,,,,,,,,,,,,,,,,,,,,,,,,,nan,,,,,,,,,,,,,,,,,,,,,,,,1800,25,,,,,,,,
,M19,nan,Nb-16Si-44Ti-4Cr-4Al-4Hf,,,nan,,,,,48.5,16,20,4,1.5,4,,,,4,,,,,,,,,,,,2,,,,,,,,,,,,,,,,,,,,,,,,,,,,,,,,,,,,,,,,,,,,,,,,,,,,,,,,,,,,,,,,,,,,,,,,,,,,,,nan,,,,,,,,,,,,,,,,,,,,,,,,2099,25,,,,,,,,
,M19,nan,Nb-16Si-44Ti-4Cr-4Al-4Hf,,,nan,,,,,49.5,16,20,4,1.5,4,,,,4,,,,,,,,,,,,1,,,,,,,,,,,,,,,,,,,,,,,,,,,,,,,,,,,,,,,,,,,,,,,,,,,,,,,,,,,,,,,,,,,,,,,,,,,,,,nan,,,,,,,,,,,,,,,,,,,,,,,,2116,25,,,,,,,,
,M19,nan,Nb-16Si-44Ti-4Cr-4Al-4Hf,,,nan,,,,,47.5,16,20,4,1.5,4,,,,4,,,,,,,,,,,,3,,,,,,,,,,,,,,,,,,,,,,,,,,,,,,,,,,,,,,,,,,,,,,,,,,,,,,,,,,,,,,,,,,,,,,,,,,,,,,nan,,,,,,,,,,,,,,,,,,,,,,,,2046,25,,,,,,,,
,M19,nan,Nb-16Si-44Ti-4Cr-4Al-4Hf,,,nan,,,,,50.5,16,20,4,1.5,4,,,,4,,,,,,,,,,,,,,,,,,,,,,,,,,,,,,,,,,,,,,,,,,,,,,,,,,,,,,,,,,,,,,,,,,,,,,,,,,,,,,,,,,,,,,,,,,nan,,,,,,,,,,,,,,,,,,,,,,,,1976,25,,,,,,,,
,M22,nan,Nb-16Si-22Ti-2Cr-2Al-2Hf,,,nan,,,,,57.5,16,20,2,2,2,,,,,,,,,,,,,,,,,,,0.5,,,,,,,,,,,,,,,,,,,,,,,,,,,,,,,,,,,,,,,,,,,,,,,,,,,,,,,,,,,,,,,,,,,,,,,,,,,nan,,,,,,,,,,,,,,,,,,,,,,,,2140,25,,,,,,,,
,M22,nan,Nb-16Si-22Ti-2Cr-2Al-2Hf,,,nan,,,,,56.5,16,20,2,2,2,,,,,,,,,,,,,,,,,,,1.5,,,,,,,,,,,,,,,,,,,,,,,,,,,,,,,,,,,,,,,,,,,,,,,,,,,,,,,,,,,,,,,,,,,,,,,,,,,nan,,,,,,,,,,,,,,,,,,,,,,,,2240,25,,,,,,,,
,M22,nan,Nb-16Si-22Ti-2Cr-2Al-2Hf,,,nan,,,,,57,16,20,2,2,2,,,,,,,,,,,,,,,,,,,1,,,,,,,,,,,,,,,,,,,,,,,,,,,,,,,,,,,,,,,,,,,,,,,,,,,,,,,,,,,,,,,,,,,,,,,,,,,nan,,,,,,,,,,,,,,,,,,,,,,,,2225,25,,,,,,,,
,M22,nan,Nb-16Si-22Ti-2Cr-2Al-2Hf,,,nan,,,,,56,16,20,2,2,2,,,,,,,,,,,,,,,,,,,2,,,,,,,,,,,,,,,,,,,,,,,,,,,,,,,,,,,,,,,,,,,,,,,,,,,,,,,,,,,,,,,,,,,,,,,,,,,nan,,,,,,,,,,,,,,,,,,,,,,,,2360,25,,,,,,,,
,M22,nan,Nb-16Si-22Ti-2Cr-2Al-2Hf,,,nan,,,,,58,16,20,2,2,2,,,,,,,,,,,,,,,,,,,,,,,,,,,,,,,,,,,,,,,,,,,,,,,,,,,,,,,,,,,,,,,,,,,,,,,,,,,,,,,,,,,,,,,,,,,,,,nan,,,,,,,,,,,,,,,,,,,,,,,,2080,25,,,,,,,,
,M25,nan,Nb-10Si-Al,,,nan,,,,,90,10,nan,,,,,,,,,,,,,,,,,,,,,,,,,,,,,,,,,,,,,,,,,,,,,,,,,,,,,,,,,,,,,,,,,,,,,,,,,,,,,,,,,,,,,,,,,,,,,,,,,nan,,,,,,,,,,,,,,,,,,,,,,,,1600,25,,,,,,,,
,M25,nan,Nb-18.7Si-Al,,,nan,,,,,81.3,18.7,nan,,,,,,,,,,,,,,,,,,,,,,,,,,,,,,,,,,,,,,,,,,,,,,,,,,,,,,,,,,,,,,,,,,,,,,,,,,,,,,,,,,,,,,,,,,,,,,,,,nan,,,,,,,,,,,,,,,,,,,,,,,,1700,25,,,,,,,,
,M6,nan,Nb-16Si-44Ti-4Cr-4Al-4Hf,,,nan,,,,,46.5,16,20,4,1.5,4,,,1,4,,,,,,,,,3,,,,,,,,,,,,,,,,,,,,,,,,,,,,,,,,,,,,,,,,,,,,,,,,,,,,,,,,,,,,,,,,,,,,,,,,,,,,,,,,,nan,,,,,,,,,,,,,,,,,,,,,,,,2089,25,,,,,,,,
,M6,nan,Nb-16Si-44Ti-4Cr-4Al-4Hf,,,nan,,,,,49.5,16,20,4,1.5,4,,,1,4,,,,,,,,,,,,,,,,,,,,,,,,,,,,,,,,,,,,,,,,,,,,,,,,,,,,,,,,,,,,,,,,,,,,,,,,,,,,,,,,,,,,,,,,,,nan,,,,,,,,,,,,,,,,,,,,,,,,1929,25,,,,,,,,
,M6,nan,Nb-16Si-44Ti-4Cr-4Al-4Hf,,,nan,,,,,44.5,16,20,4,1.5,4,,,1,4,,,,,,,,,5,,,,,,,,,,,,,,,,,,,,,,,,,,,,,,,,,,,,,,,,,,,,,,,,,,,,,,,,,,,,,,,,,,,,,,,,,,,,,,,,,nan,,,,,,,,,,,,,,,,,,,,,,,,2155,25,,,,,,,,
,O34,nan,Nb-18.7Si-Al,,,nan,,,,,76.3,18.7,nan,,,,,,,5,,,,,,,,,,,,,,,,,,,,,,,,,,,,,,,,,,,,,,,,,,,,,,,,,,,,,,,,,,,,,,,,,,,,,,,,,,,,,,,,,,,,,,,,,,nan,,,,,,,,,,,,,,,,,,,,,,,,1857,25,,,,,,,,
,,nan,Nb-18.7Si-Al,,,nan,,,,,81.3,18.7,nan,,,,,,,,,,,,,,,,,,,,,,,,,,,,,,,,,,,,,,,,,,,,,,,,,,,,,,,,,,,,,,,,,,,,,,,,,,,,,,,,,,,,,,,,,,,,,,,,,nan,,,,,,,,,,,,,,,,,,,,,,,,735,25,,,,,,,,
,S1,nan,Nb-10Si-Al,,,nan,,,,,79,10,nan,,,,,10,,,,1,,,,,,,,,,,,,,,,,,,,,,,,,,,,,,,,,,,,,,,,,,,,,,,,,,,,,,,,,,,,,,,,,,,,,,,,,,,,,,,,,,,,,,,,nan,,,,,,,,,,,,,,,,,,,,,,,,1310,25,,,,,,,,
,S1,nan,Nb-10Si-Al,,,nan,,,,,78,10,nan,,,,,10,,,,2,,,,,,,,,,,,,,,,,,,,,,,,,,,,,,,,,,,,,,,,,,,,,,,,,,,,,,,,,,,,,,,,,,,,,,,,,,,,,,,,,,,,,,,,nan,,,,,,,,,,,,,,,,,,,,,,,,1450,25,,,,,,,,
,S1,nan,Nb-10Si-Al,,,nan,,,,,79.9,10,nan,,,,,10,,,,0.1,,,,,,,,,,,,,,,,,,,,,,,,,,,,,,,,,,,,,,,,,,,,,,,,,,,,,,,,,,,,,,,,,,,,,,,,,,,,,,,,,,,,,,,,nan,,,,,,,,,,,,,,,,,,,,,,,,1300,25,,,,,,,,
,S1,nan,Nb-10Si-Al,,,nan,,,,,80,10,nan,,,,,10,,,,,,,,,,,,,,,,,,,,,,,,,,,,,,,,,,,,,,,,,,,,,,,,,,,,,,,,,,,,,,,,,,,,,,,,,,,,,,,,,,,,,,,,,,,,nan,,,,,,,,,,,,,,,,,,,,,,,,1370,25,,,,,,,,
2018,80,non-consumable arc melting,Nb-15Si-24Ti-4Cr-2Al-2Hf,1450,12,nan,,,,,53,15,24,4,2,2,,,,,,,,,,,,,,,,,,,,,,,,,,1,0,0,0,0,0,0,0,0,0,0,0,1,0,0,0,0,0,0,0,0,0,0,0,0,0,0,0,0,0,0,0,0,0,0,0,0,0,0,0,0,0,0,0,0,0,0,0,0,0,0,0,0,0,0,0,0,0,0,0,0,0,0,0,25,10.15,,,nan,,,,,,,,,,,,,,,,,,,,,,,,,,,,,,,,,
2018,80,non-consumable arc melting,Nb-15Si-24Ti-4Cr-2Al-2Hf-1Ta,1450,12,nan,,,,,52,15,24,4,2,2,,1,,,,,,,,,,,,,,,,,,,,,,,,1,0,0,0,0,0,0,0,0,0,0,0,1,0,0,0,0,0,0,0,0,0,0,0,0,0,0,0,0,0,0,0,0,0,0,0,0,0,0,0,0,0,0,0,0,0,0,0,0,0,0,0,0,0,0,0,0,0,0,0,0,0,0,0,25,12.19,,,nan,,,,,,,,,,,,,,,,,,,,,,,,,,,,,,,,,
2018,80,non-consumable arc melting,Nb-15Si-24Ti-4Cr-2Al-2Hf-1W,1450,12,nan,,,,,52,15,24,4,2,2,,,1,,,,,,,,,,,,,,,,,,,,,,,1,0,0,0,0,0,0,0,0,0,0,0,1,0,0,0,0,0,0,0,0,0,0,0,0,0,0,0,0,0,0,0,0,0,0,0,0,0,0,0,0,0,0,0,0,0,0,0,0,0,0,0,0,0,0,0,0,0,0,0,0,0,0,0,25,8.21,,,nan,,,,,,,,,,,,,,,,,,,,,,,,,,,,,,,,,
2022,81,non-consumable arc melting,Nb-16Si-22Ti,,,nan,,,,,62,16,22,,,,,,,,,,,,,,,,,,,,,,,,,,,,,1,0,0,0,0,0,1,0,0,0,0,0,1,0,0,0,1,0,0,0,0,0,0,0,0,0,0,0,0,0,0,0,0,0,0,0,0,0,0,0,0,0,0,0,0,0,0,0,0,0,0,0,0,0,0,0,0,0,0,0,0,0,0,0,25,6.4,,,nan,,,,,,,,,,,,,,,,,,,,,,,,,,,,,,,,,
2022,81,non-consumable arc melting,Nb-16Si-22Ti-8Cr,,,nan,,,,,54,16,22,8,,,,,,,,,,,,,,,,,,,,,,,,,,,,1,0,0,0,0,0,1,0,0,0,0,0,1,0,0,0,1,0,0,0,0,0,0,0,0,0,0,0,0,0,0,0,0,0,0,0,0,0,0,0,0,0,0,0,0,0,0,0,0,0,0,0,0,0,0,0,0,0,0,0,0,0,0,0,25,13.4,,,nan,,,,,,,,,,,,,,,,,,,,,,,,,,,,,,,,,
2022,81,non-consumable arc melting,Nb-16Si-22Ti-6Mo,,,nan,,,,,56,16,22,,,,6,,,,,,,,,,,,,,,,,,,,,,,,,1,0,0,0,0,0,1,0,0,0,0,0,1,0,0,0,1,0,0,0,0,0,0,0,0,0,0,0,0,0,0,0,0,0,0,0,0,0,0,0,0,0,0,0,0,0,0,0,0,0,0,0,0,0,0,0,0,0,0,0,0,0,0,0,25,6.8,,,nan,,,,,,,,,,,,,,,,,,,,,,,,,,,,,,,,,
2022,81,non-consumable arc melting,Nb-16Si-22Ti-2W,,,nan,,,,,60,16,22,,,,,2,,,,,,,,,,,,,,,,,,,,,,,,1,0,0,0,0,0,1,0,0,0,0,0,1,0,0,0,1,0,0,0,0,0,0,0,0,0,0,0,0,0,0,0,0,0,0,0,0,0,0,0,0,0,0,0,0,0,0,0,0,0,0,0,0,0,0,0,0,0,0,0,0,0,0,0,25,7,,,nan,,,,,,,,,,,,,,,,,,,,,,,,,,,,,,,,,
2022,81,non-consumable arc melting,Nb-16Si-22Ti-2W-8Cr,,,nan,,,,,52,16,22,8,,,,2,,,,,,,,,,,,,,,,,,,,,,,,1,0,0,0,0,0,1,0,0,0,0,0,1,0,0,0,1,0,0,0,0,0,0,0,0,0,0,0,0,0,0,0,0,0,0,0,0,0,0,0,0,0,0,0,0,0,0,0,0,0,0,0,0,0,0,0,0,0,0,0,0,0,0,0,25,10.9,,,nan,,,,,,,,,,,,,,,,,,,,,,,,,,,,,,,,,
2022,81,non-consumable arc melting,Nb-16Si-22Ti-6Mo-8Cr,,,nan,,,,,48,16,22,8,,,6,,,,,,,,,,,,,,,,,,,,,,,,,1,0,0,0,0,0,1,0,0,0,0,0,1,0,0,0,1,0,0,0,0,0,0,0,0,0,0,0,0,0,0,0,0,0,0,0,0,0,0,0,0,0,0,0,0,0,0,0,0,0,0,0,0,0,0,0,0,0,0,0,0,0,0,0,25,8.2,,,nan,,,,,,,,,,,,,,,,,,,,,,,,,,,,,,,,,
2022,81,non-consumable arc melting,Nb-16Si-22Ti-2W-6Mo,,,nan,,,,,54,16,22,,,,6,2,,,,,,,,,,,,,,,,,,,,,,,,1,0,0,0,0,0,1,0,0,0,0,0,1,0,0,0,1,0,0,0,0,0,0,0,0,0,0,0,0,0,0,0,0,0,0,0,0,0,0,0,0,0,0,0,0,0,0,0,0,0,0,0,0,0,0,0,0,0,0,0,0,0,0,0,25,11.4,,,nan,,,,,,,,,,,,,,,,,,,,,,,,,,,,,,,,,
2022,81,non-consumable arc melting,Nb-16Si-22Ti-2W-6Mo-8Cr,,,nan,,,,,46,16,22,8,,,6,2,,,,,,,,,,,,,,,,,,,,,,,,1,0,0,0,0,0,1,0,0,0,0,0,1,0,0,0,1,0,0,0,0,0,0,0,0,0,0,0,0,0,0,0,0,0,0,0,0,0,0,0,0,0,0,0,0,0,0,0,0,0,0,0,0,0,0,0,0,0,0,0,0,0,0,0,25,8.7,,,nan,,,,,,,,,,,,,,,,,,,,,,,,,,,,,,,,,
2014,82,non-consumable arc melting,Nb-18Ti-14Si,,,nan,,,,,68,14,18,,,,,,,,,,,,,,,,,,,,,,,,,,,,,1,0,0,0,0,1,0,0,0,0,0,0,1,0,1,0,0,0,0,0,0,0,0,0,0,0,0,0,0,0,0,0,0,0,0,0,0,0,0,0,0,0,0,0,0,0,0,0,0,0,0,0,0,0,0,0,0,0,0,0,0,0,0,0,25,7.85,,,nan,,,,,,,,,,,,,,,,,,,,,,,,,,,,,,,,,
2014,82,non-consumable arc melting,Nb-18Ti-14Si-4.5B,,,nan,,,,,63.5,14,18,,,,,,,,,4.5,,,,,,,,,,,,,,,,,,,,1,0,0,0,0,1,0,0,0,0,0,0,1,0,1,0,0,0,0,0,0,0,0,0,0,0,0,0,0,0,0,0,0,0,0,0,0,0,0,0,0,0,0,0,0,0,0,0,0,0,0,0,0,0,0,0,0,0,0,0,0,0,0,0,25,11.98,,,nan,,,,,,,,,,,,,,,,,,,,,,,,,,,,,,,,,
2014,82,non-consumable arc melting,Nb-18Ti-17Si-4.5B,,,nan,,,,,60.5,17,18,,,,,,,,,4.5,,,,,,,,,,,,,,,,,,,,1,0,0,0,0,1,0,0,0,0,0,0,1,0,1,0,0,0,0,0,0,0,0,0,0,0,0,0,0,0,0,0,0,0,0,0,0,0,0,0,0,0,0,0,0,0,0,0,0,0,0,0,0,0,0,0,0,0,0,0,0,0,0,0,25,11.76,,,nan,,,,,,,,,,,,,,,,,,,,,,,,,,,,,,,,,
2013,83,DS,Nb-22Ti-12Si-14Cr-2Al-2Hf,,,nan,,,,,48,22,12,14,2,2,,,,,,,,,,,,,,,,,,,,,,,,,,1,0,0,0,0,0,0,0,0,1,0,0,0,0,0,0,0,0,0,0,0,0,0,0,0,0,0,0,0,0,1,0,0,0,0,0,0,0,0,0,0,0,0,0,0,0,0,0,0,0,0,0,0,0,0,0,0,0,0,0,0,0,0,0,25,12.38,25,12.38,nan,,,,,,,,,,,,,,,,,,,,,,,,,,,,,,,,,
2011,84,arc melting,Nb-16Si-22Ti-3Cr-3Al-2Hf,1450,100,nan,,,,,44,16,22,14,2,2,,,,,,,,,,,,,,,,,,,,,,,,,,1,0,0,0,0,0,0,0,0,1,0,0,0,0,0,0,0,0,0,0,0,0,0,0,0,0,0,0,0,0,0,0,0,0,0,0,0,0,0,0,0,0,0,0,0,0,0,0,0,0,0,0,0,0,0,0,0,0,0,0,0,0,0,0,25,15.33,,,nan,,,,,,,,,,,,,,,,,,,,,,,,,,,,,,,,,
2011,84,arc melting,Nb-16Si-22Ti-3Cr-3Al-2Hf-1.5Zr-0.01Mg,1450,100,nan,,,,,52.49,16,22,3,3,2,,,,1.5,,,,,,,,,,,0.01,,,,,,,,,,,1,0,0,0,0,0,0,0,0,1,0,0,0,0,0,0,0,0,0,0,0,0,0,0,0,0,0,0,0,0,0,0,0,0,0,0,0,0,0,0,0,0,0,0,0,0,0,0,0,0,0,0,0,0,0,0,0,0,0,0,0,0,0,0,25,17.75,,,nan,,,,,,,,,,,,,,,,,,,,,,,,,,,,,,,,,
2025,85,arc melting,Nb-16Si-20Ti,,,nan,,,,,64,16,20,,,,,,,,,,,,,,,,,,,,,,,,,,,,,1,0,0,0,0,0,0,0,0,0,0,0,1,0,1,0,0,0,0,0,0,0,0,0,0,0,0,0,0,0,0,0,0,0,0,0,0,0,0,0,0,0,0,0,0,0,0,0,0,0,0,0,0,0,0,0,0,0,0,0,0,0,0,0,25,11.38,,,nan,,,,,,,,,,,,,,,,,,,,,,,,,,,,,,,,,
2025,85,arc melting,Nb-16Si-20Ti-4Cr,,,nan,,,,,60,16,20,4,,,,,,,,,,,,,,,,,,,,,,,,,,,,1,0,0,0,0,0,0,0,0,0,0,0,1,0,1,0,0,0,0,0,0,0,0,0,0,0,0,0,0,0,0,0,0,0,0,0,0,0,0,0,0,0,0,0,0,0,0,0,0,0,0,0,0,0,0,0,0,0,0,0,0,0,0,0,25,8.68,,,nan,,,,,,,,,,,,,,,,,,,,,,,,,,,,,,,,,
2025,85,arc melting,Nb-16Si-20Ti-2C,,,nan,,,,,62,16,20,,,,,,,,,,2,,,,,,,,,,,,,,,,,,,1,0,0,0,0,0,0,0,0,0,0,0,1,0,1,0,0,0,0,0,0,0,0,0,0,0,0,0,0,0,0,0,0,0,0,0,0,0,0,0,0,0,0,0,0,0,0,0,0,0,0,0,0,0,0,0,0,0,0,0,0,0,0,0,25,14.05,,,nan,,,,,,,,,,,,,,,,,,,,,,,,,,,,,,,,,
2025,85,arc melting,Nb-16Si-20Ti-4Hf,,,nan,,,,,60,16,20,,,4,,,,,,,,,,,,,,,,,,,,,,,,,,1,0,0,0,0,0,0,0,0,0,0,0,1,0,1,0,0,0,0,0,0,0,0,0,0,0,0,0,0,0,0,0,0,0,0,0,0,0,0,0,0,0,0,0,0,0,0,0,0,0,0,0,0,0,0,0,0,0,0,0,0,0,0,0,25,11.52,,,nan,,,,,,,,,,,,,,,,,,,,,,,,,,,,,,,,,
2025,85,arc melting,Nb-16Si-20Ti-4Ta,,,nan,,,,,60,16,20,,,,,,4,,,,,,,,,,,,,,,,,,,,,,,1,0,0,0,0,0,0,0,0,0,0,0,1,0,1,0,0,0,0,0,0,0,0,0,0,0,0,0,0,0,0,0,0,0,0,0,0,0,0,0,0,0,0,0,0,0,0,0,0,0,0,0,0,0,0,0,0,0,0,0,0,0,0,0,25,10.67,,,nan,,,,,,,,,,,,,,,,,,,,,,,,,,,,,,,,,
2025,85,arc melting,Nb-16Si-20Ti-0.5Sc,,,nan,,,,,63.5,16,20,,,,,,,,,,,,,,,,,,,,0.5,,,,,,,,,1,0,0,0,0,0,0,0,0,0,0,0,1,0,1,0,0,0,0,0,0,0,0,0,0,0,0,0,0,0,0,0,0,0,0,0,0,0,0,0,0,0,0,0,0,0,0,0,0,0,0,0,0,0,0,0,0,0,0,0,0,0,0,0,25,9.54,,,nan,,,,,,,,,,,,,,,,,,,,,,,,,,,,,,,,,
2022,86,non-consumable arc melting,Nb-16Si-20Ti-2ZrC,,,nan,,,,,62,16,20,,,,,,,,,,,,,,,,,,,,,,,,,2,,,,1,0,0,0,0,0,0,0,0,0,0,0,0,0,0,0,0,0,1,0,0,0,0,0,0,0,0,0,0,0,0,0,0,0,0,0,0,0,0,0,0,0,0,0,0,0,0,0,0,0,0,0,0,0,0,0,0,0,0,0,0,0,0,0,25,15.2,,,nan,,,,,,,,,,,,,,,,,,,,,,,,,,,,,,,,,
2022,86,non-consumable arc melting,Nb-16Si-20Ti-2ZrC-0.5TiB2,,,nan,,,,,61.5,16,20,,,,,,,,,,,,,,,,,,,,,,,,0.5,2,,,,1,0,0,0,0,0,0,0,0,0,0,0,0,0,0,0,0,0,1,0,0,0,0,0,0,0,0,0,0,0,0,0,0,0,0,0,0,0,0,0,0,0,0,0,0,0,0,0,0,0,0,0,0,0,0,0,0,0,0,0,0,0,0,0,25,17.7,,,nan,,,,,,,,,,,,,,,,,,,,,,,,,,,,,,,,,
2022,86,non-consumable arc melting,Nb-16Si-20Ti-2ZrC-1TiB2,,,nan,,,,,61,16,20,,,,,,,,,,,,,,,,,,,,,,,,1,2,,,,1,0,0,0,0,0,0,0,0,0,0,0,0,0,0,0,0,0,1,0,0,0,0,0,0,0,0,0,0,0,0,0,0,0,0,0,0,0,0,0,0,0,0,0,0,0,0,0,0,0,0,0,0,0,0,0,0,0,0,0,0,0,0,0,25,18.6,,,nan,,,,,,,,,,,,,,,,,,,,,,,,,,,,,,,,,
2022,86,non-consumable arc melting,Nb-16Si-20Ti-2ZrC-2TiB2,,,nan,,,,,60,16,20,,,,,,,,,,,,,,,,,,,,,,,,2,2,,,,1,0,0,0,0,0,0,0,0,0,0,0,0,0,0,0,0,0,1,0,0,0,0,0,0,0,0,0,0,0,0,0,0,0,0,0,0,0,0,0,0,0,0,0,0,0,0,0,0,0,0,0,0,0,0,0,0,0,0,0,0,0,0,0,25,14,,,nan,,,,,,,,,,,,,,,,,,,,,,,,,,,,,,,,,
2021,87,vacuum non-consumable arc melting,Nb-16Si-23Ti-4Cr-2Al-2Hf,,,nan,,,,,53,16,23,4,2,2,,,,,,,,,,,,,,,,,,,,,,,,,,1,0,0,0,0,0,0,0,0,0,0,0,1,0,1,0,0,0,0,0,0,0,0,0,0,0,0,0,0,0,0,0,0,0,0,0,0,0,0,0,0,0,0,0,0,0,0,0,0,0,0,0,0,0,0,0,0,0,0,0,0,0,0,0,25,8.4,,,nan,,,,,,,,,,,,,,,,,,,,,,,,,,,,,,,,,
2021,87,vacuum non-consumable arc melting,Nb-16Si-23Ti-4Cr-2Al-2Hf-0.1Er,,,nan,,,,,52.9,16,23,4,2,2,,,,,,,,,,,,0.1,,,,,,,,,,,,,,1,0,0,0,0,0,0,0,0,0,0,0,1,0,1,0,0,0,0,0,0,0,0,0,0,0,0,0,0,0,0,0,0,0,0,0,0,0,0,0,0,0,0,0,0,0,0,0,0,0,0,0,0,0,0,0,0,0,0,0,0,0,0,0,25,12.8,,,nan,,,,,,,,,,,,,,,,,,,,,,,,,,,,,,,,,
2021,87,vacuum non-consumable arc melting,Nb-16Si-23Ti-4Cr-2Al-2Hf-0.4Er,,,nan,,,,,52.6,16,23,4,2,2,,,,,,,,,,,,0.4,,,,,,,,,,,,,,1,0,0,0,0,0,0,0,0,0,0,0,1,0,1,0,0,0,0,0,0,0,0,0,0,0,0,0,0,0,0,0,0,0,0,0,0,0,0,0,0,0,0,0,0,0,0,0,0,0,0,0,0,0,0,0,0,0,0,0,0,0,0,0,25,24.5,,,nan,,,,,,,,,,,,,,,,,,,,,,,,,,,,,,,,,
2021,87,vacuum non-consumable arc melting,Nb-16Si-23Ti-4Cr-2Al-2Hf-0.6Er,,,nan,,,,,52.4,16,23,4,2,2,,,,,,,,,,,,0.6,,,,,,,,,,,,,,1,0,0,0,0,0,0,0,0,0,0,0,1,0,1,0,0,0,0,0,0,0,0,0,0,0,0,0,0,0,0,0,0,0,0,0,0,0,0,0,0,0,0,0,0,0,0,0,0,0,0,0,0,0,0,0,0,0,0,0,0,0,0,0,25,23.3,,,nan,,,,,,,,,,,,,,,,,,,,,,,,,,,,,,,,,
2014,88,Spark Plasma Sintering,Nb-20Si,,,nan,,,,,80,20,nan,,,,,,,,,,,,,,,,,,,,,,,,,,,,,0,1,0,0,0,0,0,0,0,1,0,0,0,0,0,0,0,0,0,0,0,0,0,0,0,0,0,0,0,0,0,0,0,0,0,0,0,0,0,0,0,0,0,0,0,0,0,0,0,0,0,0,0,0,0,0,0,0,0,0,0,0,0,0,25,10.5,,,nan,,,,,,,,,,,,,,,,,,,,,,,,,,,,,,,,,
2014,88,Spark Plasma Sintering,Nb-20Si-10W,,,nan,,,,,70,20,nan,,,,,10,,,,,,,,,,,,,,,,,,,,,,,,0,1,0,0,0,0,0,0,0,1,0,0,0,0,0,0,0,0,0,0,0,0,0,0,0,0,0,0,0,0,0,0,0,0,0,0,0,0,0,0,0,0,0,0,0,0,0,0,0,0,0,0,0,0,0,0,0,0,0,0,0,0,0,0,25,8.95,,,nan,,,,,,,,,,,,,,,,,,,,,,,,,,,,,,,,,
2014,88,Spark Plasma Sintering,Nb-20Si-10Mo,,,nan,,,,,70,20,nan,,,,10,,,,,,,,,,,,,,,,,,,,,,,,,0,1,0,0,0,0,0,0,0,1,0,0,0,0,0,0,0,0,0,0,0,0,0,0,0,0,0,0,0,0,0,0,0,0,0,0,0,0,0,0,0,0,0,0,0,0,0,0,0,0,0,0,0,0,0,0,0,0,0,0,0,0,0,0,25,8.25,,,nan,,,,,,,,,,,,,,,,,,,,,,,,,,,,,,,,,
2014,88,Spark Plasma Sintering,Nb-20Si-10W-10Mo,,,nan,,,,,60,20,nan,,,,10,10,,,,,,,,,,,,,,,,,,,,,,,,0,1,0,0,0,0,0,0,0,1,0,0,0,0,0,0,0,0,0,0,0,0,0,0,0,0,0,0,0,0,0,0,0,0,0,0,0,0,0,0,0,0,0,0,0,0,0,0,0,0,0,0,0,0,0,0,0,0,0,0,0,0,0,0,25,14.78,,,nan,,,,,,,,,,,,,,,,,,,,,,,,,,,,,,,,,
2008,89,non-consumable arc melting,Nb-16Si,,,nan,,,,,84,16,nan,,,,,,,,,,,,,,,,,,,,,,,,,,,,,1,0,0,0,0,1,0,0,0,0,0,0,0,0,0,0,0,0,0,0,0,0,0,0,0,0,0,0,0,0,0,0,0,0,0,0,0,0,0,0,0,0,0,0,0,0,0,0,0,0,0,0,0,0,0,0,0,0,0,0,0,0,0,0,25,5.6,,,nan,,,,,,,,,,,,,,,,,,,,,,,,,,,,,,,,,
2008,89,non-consumable arc melting,Nb-16Si-1Hf,,,nan,,,,,83,16,nan,,,1,,,,,,,,,,,,,,,,,,,,,,,,,,1,0,0,0,0,1,0,0,0,0,0,0,0,0,0,0,0,0,0,0,0,0,0,0,0,0,0,0,0,0,0,0,0,0,0,0,0,0,0,0,0,0,0,0,0,0,0,0,0,0,0,0,0,0,0,0,0,0,0,0,0,0,0,0,25,7.3,,,nan,,,,,,,,,,,,,,,,,,,,,,,,,,,,,,,,,
2008,89,non-consumable arc melting,Nb-16Si-3Hf,,,nan,,,,,81,16,nan,,,3,,,,,,,,,,,,,,,,,,,,,,,,,,1,0,0,0,0,1,0,0,0,0,0,0,0,0,0,0,0,0,0,0,0,0,0,0,0,0,0,0,0,0,0,0,0,0,0,0,0,0,0,0,0,0,0,0,0,0,0,0,0,0,0,0,0,0,0,0,0,0,0,0,0,0,0,0,25,7.7,,,nan,,,,,,,,,,,,,,,,,,,,,,,,,,,,,,,,,
2008,89,non-consumable arc melting,Nb-16Si-7Hf,,,nan,,,,,77,16,nan,,,7,,,,,,,,,,,,,,,,,,,,,,,,,,1,0,0,0,0,1,0,0,0,0,0,0,0,0,0,0,0,0,0,0,0,0,0,0,0,0,0,0,0,0,0,0,0,0,0,0,0,0,0,0,0,0,0,0,0,0,0,0,0,0,0,0,0,0,0,0,0,0,0,0,0,0,0,0,25,8.5,,,nan,,,,,,,,,,,,,,,,,,,,,,,,,,,,,,,,,
2021,90,non-consumable arc melting,Nb-12Si-5Mo,,,nan,,,,,83,12,nan,,,,5,,,,,,,,,,,,,,,,,,,,,,,,,1,0,0,0,0,0,0,0,0,0,0,0,1,1,0,0,0,0,0,0,0,0,0,0,0,0,0,0,0,0,0,0,0,0,0,0,0,0,0,0,0,0,0,0,0,0,0,0,0,0,0,0,0,0,0,0,0,0,0,0,0,0,0,0,25,7.5,,,nan,,,,,,,,,,,,,,,,,,,,,,,,,,,,,,,,,
2021,90,non-consumable arc melting,Nb-12Si-5Mo-20Ti,,,nan,,,,,63,12,20,,,,5,,,,,,,,,,,,,,,,,,,,,,,,,1,0,0,0,0,0,0,0,0,0,0,0,1,1,0,0,0,0,0,0,0,0,0,0,0,0,0,0,1,0,0,0,0,0,0,0,0,0,0,0,0,0,0,0,0,0,0,0,0,0,0,0,0,0,0,0,0,0,0,0,0,0,0,0,25,12.25,,,nan,,,,,,,,,,,,,,,,,,,,,,,,,,,,,,,,,
2021,90,non-consumable arc melting,Nb-19Si-5Mo,,,nan,,,,,76,19,nan,,,,5,,,,,,,,,,,,,,,,,,,,,,,,,1,0,0,0,0,0,0,0,0,0,0,0,1,1,0,0,0,0,0,0,0,0,0,0,0,0,0,0,0,0,0,0,0,0,0,0,0,0,0,0,0,0,0,0,0,0,0,0,0,0,0,0,0,0,0,0,0,0,0,0,0,0,0,0,25,6.7,,,nan,,,,,,,,,,,,,,,,,,,,,,,,,,,,,,,,,
2021,90,non-consumable arc melting,Nb-19Si-5Mo-20Ti,,,nan,,,,,56,19,20,,,,5,,,,,,,,,,,,,,,,,,,,,,,,,1,0,0,0,0,0,0,0,0,0,0,0,1,1,0,0,0,0,0,0,0,0,0,0,0,0,0,0,1,0,0,0,0,0,0,0,0,0,0,0,0,0,0,0,0,0,0,0,0,0,0,0,0,0,0,0,0,0,0,0,0,0,0,0,25,8.75,,,nan,,,,,,,,,,,,,,,,,,,,,,,,,,,,,,,,,
2024,91,arc melting,Nb-16Si-20Ti-1ZrC-1ZrB2,,,nan,,,,,62,16,20,,,,,,,,,,,,,,,,,,,,,,,1,,1,,,,1,0,0,0,0,0,0,0,0,0,0,0,0,0,0,0,0,0,1,0,0,0,0,0,0,0,0,0,0,0,0,0,0,0,0,0,0,0,0,0,0,0,0,0,0,0,0,0,0,0,0,0,0,0,0,0,0,0,0,0,0,0,0,0,25,12.07,,,nan,,,,,,,,,,,,,,,,,,,,,,,,,,,,,,,,,
2024,91,arc melting,Nb-16Si-20Ti-1ZrC-1ZrB2-0.1Sc,,,nan,,,,,61.9,16,20,,,,,,,,,,,,,,,,,,,,0.1,,,1,,1,,,,1,0,0,0,0,0,0,0,0,0,0,0,0,0,0,0,0,0,1,0,0,0,0,0,0,0,0,0,0,0,0,0,0,0,0,0,0,0,0,0,0,0,0,0,0,0,0,0,0,0,0,0,0,0,0,0,0,0,0,0,0,0,0,0,25,12.61,,,nan,,,,,,,,,,,,,,,,,,,,,,,,,,,,,,,,,
2024,91,arc melting,Nb-16Si-20Ti-1ZrC-1ZrB2-0.3Sc,,,nan,,,,,61.7,16,20,,,,,,,,,,,,,,,,,,,,0.3,,,1,,1,,,,1,0,0,0,0,0,0,0,0,0,0,0,0,0,0,0,0,0,1,0,0,0,0,0,0,0,0,0,0,0,0,0,0,0,0,0,0,0,0,0,0,0,0,0,0,0,0,0,0,0,0,0,0,0,0,0,0,0,0,0,0,0,0,0,25,13.25,,,nan,,,,,,,,,,,,,,,,,,,,,,,,,,,,,,,,,
2024,91,arc melting,Nb-16Si-20Ti-1ZrC-1ZrB2-0.5Sc,,,nan,,,,,61.5,16,20,,,,,,,,,,,,,,,,,,,,0.5,,,1,,1,,,,1,0,0,0,0,0,0,0,0,0,0,0,0,0,0,0,0,0,1,0,0,0,0,0,0,0,0,0,0,0,0,0,0,0,0,0,0,0,0,0,0,0,0,0,0,0,0,0,0,0,0,0,0,0,0,0,0,0,0,0,0,0,0,0,25,13.74,,,nan,,,,,,,,,,,,,,,,,,,,,,,,,,,,,,,,,
2024,91,arc melting,Nb-16Si-20Ti-1ZrC-1ZrB2-0.8Sc,,,nan,,,,,61.2,16,20,,,,,,,,,,,,,,,,,,,,0.8,,,1,,1,,,,1,0,0,0,0,0,0,0,0,0,0,0,0,0,0,0,0,0,1,0,0,0,0,0,0,0,0,0,0,0,0,0,0,0,0,0,0,0,0,0,0,0,0,0,0,0,0,0,0,0,0,0,0,0,0,0,0,0,0,0,0,0,0,0,25,15.63,,,nan,,,,,,,,,,,,,,,,,,,,,,,,,,,,,,,,,
2012,92,arc melting,Nb-16Si-20Ti-3Al-2Hf-6Cr-4V,,,nan,,,,,49,16,20,6,3,2,,,,,,,,,,,,,,4,,,,,,,,,,,,1,0,0,0,0,0,0,0,0,0,0,0,1,1,0,0,0,0,0,0,0,0,0,0,0,0,0,0,0,0,0,0,0,0,0,0,0,0,0,0,0,0,0,0,0,0,0,0,0,0,0,0,0,0,0,0,0,0,0,0,0,0,0,0,25,9.9,,,nan,,,,,,,,,,,,,,,,,,,,,,,,,,,,,,,,,
2012,92,arc melting,Nb-16Si-20Ti-3Al-2Hf-6Cr-2V,,,nan,,,,,51,16,20,6,3,2,,,,,,,,,,,,,,2,,,,,,,,,,,,1,0,0,0,0,0,0,0,0,0,0,0,1,1,0,0,0,0,0,0,0,0,0,0,0,0,0,0,0,0,0,0,0,0,0,0,0,0,0,0,0,0,0,0,0,0,0,0,0,0,0,0,0,0,0,0,0,0,0,0,0,0,0,0,25,11.1,,,nan,,,,,,,,,,,,,,,,,,,,,,,,,,,,,,,,,
2012,92,arc melting,Nb-16Si-20Ti-3Al-2Hf-3Cr-4V,,,nan,,,,,52,16,20,3,3,2,,,,,,,,,,,,,,4,,,,,,,,,,,,1,0,0,0,0,0,0,0,0,0,0,0,1,1,0,0,0,0,0,0,0,0,0,0,0,0,0,0,0,0,0,0,0,0,0,0,0,0,0,0,0,0,0,0,0,0,0,0,0,0,0,0,0,0,0,0,0,0,0,0,0,0,0,0,25,14,,,nan,,,,,,,,,,,,,,,,,,,,,,,,,,,,,,,,,
2012,92,arc melting,Nb-16Si-20Ti-3Al-2Hf-3Cr-2V,,,nan,,,,,54,16,20,3,3,2,,,,,,,,,,,,,,2,,,,,,,,,,,,1,0,0,0,0,0,0,0,0,0,0,0,1,1,0,0,0,0,0,0,0,0,0,0,0,0,0,0,0,0,0,0,0,0,0,0,0,0,0,0,0,0,0,0,0,0,0,0,0,0,0,0,0,0,0,0,0,0,0,0,0,0,0,0,25,14.7,,,nan,,,,,,,,,,,,,,,,,,,,,,,,,,,,,,,,,
